Repository: felix-goddard/microplastic-direct-radiative-effects

# Revised direct radiative forcing of airborne microplastics suggests warming

Felix W. Goddard<sup>1,∗</sup>, Stefania Glukhova<sup>2</sup>, Eric C. Le Ru<sup>2</sup>, Nikolaos Evangeliou<sup>3</sup>, Cameron McErlich<sup>1</sup>, Catherine Hardacre<sup>1</sup>, Dave Frame<sup>1</sup>, Peter Kuma<sup>4</sup>, and Laura E. Revell<sup>1,∗</sup>

<sup>1</sup> School of Physical and Chemical Sciences, University of Canterbury, Christchurch, New Zealand<br>
<sup>2</sup> The MacDiarmid Institute for Advanced Materials and Nanotechnology, School of Chemical and Physical Sciences, Victoria University of Wellington, Wellington, New Zealand<br>
<sup>3</sup> Stiftelsen NILU (formerly NILU - Norwegian Institute for Air Research), Department for Atmospheric & Climate Research (ATMOS), 2007 Kjeller, Norway<br>
<sup>4</sup> Rossby Centre, Swedish Meteorological and Hydrological Institute, Norrköping, Sweden<br>
<sup>*</sup> Correspondence to: felix.goddard@pg.canterbury.ac.nz and laura.revell@canterbury.ac.nz

This repository contains software and data accompanying the manuscript by Goddard et al. (2026) "Revised direct radiative forcing of airborne microplastics suggests warming".

# Figures

All figure generation code is contained in the notebook `Figures.ipynb`; this notebook operates only on data included in this repository, so should work out-of-the-box. The whole notebook can be run in a few minutes.

These CSV files contain the complex refractive indices for the range of plastic colours considered, measured and modelled by Stefania Glukhova and Eric C. Le Ru. Each CSV contains columns `wavelength` giving the wavelength in nanometers, `n` giving the real part of the refractive index, and `k` giving the imaginary part of the refractive index.

File: data/refractive_indices/black.csv
wavelength,n,k
2.000000000000000284e+02,1.315026799404992452e+00,8.981207440991996194e-01
2.034926805495214239e+02,1.499374446993726684e+00,8.693635921267099942e-01
2.070463551861477640e+02,1.671601065254589402e+00,7.612433869606235470e-01
2.106620890741874348e+02,1.693155261710461934e+00,6.197923712147210829e-01
2.143409659793422009e+02,1.703240217536191814e+00,5.224289361968321721e-01
2.180840885935505469e+02,1.656003179706756923e+00,4.603428265530367103e-01
2.218925788655044471e+02,1.591953530320828980e+00,4.420689305191087271e-01
2.257675783369378166e+02,1.545296271536922061e+00,4.515573472509870623e-01
2.297102484847876269e+02,1.517593115778331558e+00,4.851894673917598877e-01
2.337217710693303445e+02,1.520456484986808965e+00,5.368526055792647300e-01
2.378033484883979725e+02,1.549569508997161060e+00,5.937806313019973192e-01
2.419562041377803041e+02,1.601864024630854422e+00,6.424292632382211377e-01
2.461815827779205108e+02,1.681017298601370502e+00,6.731461170028127938e-01
2.504807509070146523e+02,1.799536741726661448e+00,6.753330562886780131e-01
2.548549971406267503e+02,1.881143302063428058e+00,6.403337814293629249e-01
2.593056325979336521e+02,1.954174062015224589e+00,5.577765945469134179e-01
2.638339912947143375e+02,1.989503993658059189e+00,4.547397400752948848e-01
2.684414305432025571e+02,1.981892582019505022e+00,3.715942244107722781e-01
2.731293313589221725e+02,1.947589056887978565e+00,3.148946753790853315e-01
2.778990988746275548e+02,1.914262809149956057e+00,2.862428035859465036e-01
2.827521627614721638e+02,1.891016442831092048e+00,2.679271929652634054e-01
2.876899776575326086e+02,1.878836107468770944e+00,2.517425201628022413e-01
2.927140236038160310e+02,1.876895551162362841e+00,2.388797622142186661e-01
2.978258064878819482e+02,1.876232587477488112e+00,2.223771103428737739e-01
3.030268584952106607e+02,1.876124752356788994e+00,2.017753089576984904e-01
3.083187385684545347e+02,1.869147567183204295e+00,1.665322763136552198e-01
3.137030328747094927e+02,1.856455085952876338e+00,1.608740673065075510e-01
3.191813552809462635e+02,1.843418357950619590e+00,1.588148212731183839e-01
3.247553478377444094e+02,1.829908200922129247e+00,1.572107784352370641e-01
3.304266812714740809e+02,1.816409711308317076e+00,1.559297427767129540e-01
3.361970554850728945e+02,1.803027171386717864e+00,1.548403677850523352e-01
3.420682000675681707e+02,1.789760977353134219e+00,1.538493782130037346e-01
3.480418748124970421e+02,1.776610533418705451e+00,1.529026788497542255e-01
3.541198702453797864e+02,1.763574624337166830e+00,1.519689514498629712e-01
3.603040081604050897e+02,1.750539708974054420e+00,1.509679742697648264e-01
3.665961421664872546e+02,1.737515129779113821e+00,1.498984937342352497e-01
3.729981582428594606e+02,1.724596750042858284e+00,1.488098768116782322e-01
3.795119753043700825e+02,1.711782667836645011e+00,1.476989910215460999e-01
3.861395457766500385e+02,1.699070951341893565e+00,1.465642387541917502e-01
3.928828561813256215e+02,1.686459663508470319e+00,1.454049250160378837e-01
3.997439277314501851e+02,1.675010876896590784e+00,1.443622324991387096e-01
4.067248169373347082e+02,1.671183522756166440e+00,1.438328815191073085e-01
4.138276162229579995e+02,1.668814072803060267e+00,1.433976026371869827e-01
4.210544545531415110e+02,1.666582103532202375e+00,1.429668427625898630e-01
4.284074980716769119e+02,1.664420430032611975e+00,1.425360142914921524e-01
4.358889507505971324e+02,1.662413794744768802e+00,1.421222523919074554e-01
4.435010550507865332e+02,1.660540194850855356e+00,1.417190176551547387e-01
4.512460925941268783e+02,1.658777547946657327e+00,1.413187965189465212e-01
4.591263848473819849e+02,1.657077157127102796e+00,1.409181910591882081e-01
4.671442938180245505e+02,1.655335691654330699e+00,1.405099340899207128e-01
4.753022227622150240e+02,1.653763082480300683e+00,1.402284257331212758e-01
4.836026169051442025e+02,1.652352757727615806e+00,1.399694991001609878e-01
4.920479641739553358e+02,1.651019775943749934e+00,1.397131622157748443e-01
5.006407959434650934e+02,1.649685838511602887e+00,1.394538795558407651e-01
5.093836877949081554e+02,1.648341292225491417e+00,1.389892690290955579e-01
5.182792602879318338e+02,1.647064517726654298e+00,1.383194976790654285e-01
5.273301797460716216e+02,1.645867041526765107e+00,1.376459681294534276e-01
5.365391590559452197e+02,1.644617827971302182e+00,1.369593311411061998e-01
5.459089584804014521e+02,1.643403203335729312e+00,1.363291983464615109e-01
5.554423864858712250e+02,1.642256287103706747e+00,1.357854723382562190e-01
5.651423005841656959e+02,1.641207000942310756e+00,1.352410020425649229e-01
5.750116081889759698e+02,1.640288967628179551e+00,1.346979258899928256e-01
5.850532674873292081e+02,1.639449983864393223e+00,1.342195874685584711e-01
5.952702883262637670e+02,1.638132280395137252e+00,1.337462217923332530e-01
6.056657331149891661e+02,1.635271849252048604e+00,1.331598406566960879e-01
6.162427177428006644e+02,1.634341928223788765e+00,1.327057950521762786e-01
6.270044125130229986e+02,1.634046474724671683e+00,1.325010731166700872e-01
6.379540430932644313e+02,1.633750299234250747e+00,1.322931527941372809e-01
6.490948914822662346e+02,1.633453391188800286e+00,1.320819797058126466e-01
6.604302969936352383e+02,1.633187626852602659e+00,1.319968641728033742e-01
6.719636572567563917e+02,1.632938671049216417e+00,1.319797478779493327e-01
6.836984292351858130e+02,1.632689755962829725e+00,1.319626258783701267e-01
6.956381302628261665e+02,1.632440881565529356e+00,1.319454983497141964e-01
7.077863390981981411e+02,1.632192047828759263e+00,1.319283654765123492e-01
7.201466969971239678e+02,1.631943254723287273e+00,1.319112274526361706e-01
7.327229088041433442e+02,1.631694502219170673e+00,1.318940844817772240e-01
7.455187440629881621e+02,1.631445790285716679e+00,1.318769367779537016e-01
7.585380381464500488e+02,1.631197118891444475e+00,1.318597845660413326e-01
7.717846934059808746e+02,1.630948488004043906e+00,1.318426280823319641e-01
7.852626803413676271e+02,1.630699897590331293e+00,1.318254675751212024e-01
7.989760387908341954e+02,1.630488665419243421e+00,1.318524469436153368e-01
8.129288791419260178e+02,1.630373815447922592e+00,1.319091699807420637e-01
8.271253835635419591e+02,1.630290759859863270e+00,1.319692374716659455e-01
8.415698072594806263e+02,1.630209316019885613e+00,1.320305653147643143e-01
8.562664797438787900e+02,1.630128191215383771e+00,1.320930838011255271e-01
8.712198061389217401e+02,1.630047391343087737e+00,1.321568142607975338e-01
8.864342684952174523e+02,1.629966922416356878e+00,1.322217784309775990e-01
9.019144271352295164e+02,1.629919529708167669e+00,1.324189053261661808e-01
9.176649220201691151e+02,1.629883156143722811e+00,1.326594652126510121e-01
9.336904741407585107e+02,1.629848047924146170e+00,1.329043570770089278e-01
9.499958869322824739e+02,1.629814232962008225e+00,1.331536580950141435e-01
9.665860477143505705e+02,1.629781739874187618e+00,1.334074468651424150e-01
9.834659291558037921e+02,1.629750308900403732e+00,1.336657835432623342e-01
1.000640590765200955e+03,1.629742714658666936e+00,1.339128609872759501e-01
1.018115180407336766e+03,1.629744125857295778e+00,1.341539260334070893e-01
1.035894935846242106e+03,1.629744467165986421e+00,1.343990607560746064e-01
1.053985186315131386e+03,1.629747042775083976e+00,1.346485655318578889e-01
1.072391354113764010e+03,1.629751898540652277e+00,1.349025166119983410e-01
1.091118956233703784e+03,1.629765622538420722e+00,1.351571179171953407e-01
1.110173606011961056e+03,1.629886512552955136e+00,1.353541384152977534e-01
1.129561014813511065e+03,1.630011660242783211e+00,1.355545100558077087e-01
1.149286993743194898e+03,1.630141143963580230e+00,1.357582853001296497e-01
1.169357455387518257e+03,1.630275043564761717e+00,1.359655173816341767e-01
1.189778415586866913e+03,1.630419533229813700e+00,1.361767080551523068e-01
1.210555995238669993e+03,1.630581834003944408e+00,1.363974713344946743e-01
1.231696422132052930e+03,1.630766904845460274e+00,1.366233644462112873e-01
1.253206032814531227e+03,1.630961425347922544e+00,1.368534104170485988e-01
1.275091274491301419e+03,1.631160659686747172e+00,1.370873131652725063e-01
1.297358706957702452e+03,1.631364695749991878e+00,1.373251333912984817e-01
1.320015004565419304e+03,1.631573623129784822e+00,1.375669327144188880e-01
1.343066958223028905e+03,1.631787533155979686e+00,1.378127736909548762e-01
1.366521477431480434e+03,1.632006518930386063e+00,1.380627198333377603e-01
1.390385592355121162e+03,1.632235694886583710e+00,1.383172326461206969e-01
1.414666455928888581e+03,1.632484648991294751e+00,1.385771387500202290e-01
1.439371346002304108e+03,1.632810854018916125e+00,1.389013028725814280e-01
1.464507667520907034e+03,1.633218914879417838e+00,1.393012794127315712e-01
1.490082954745782672e+03,1.633635182724664681e+00,1.397076116537914192e-01
1.516104873511852475e+03,1.634059817456011254e+00,1.401203887455164665e-01
1.542581223525599171e+03,1.634492982230815850e+00,1.405397007853807778e-01
1.569519940702922440e+03,1.634934843526315795e+00,1.409656388295409957e-01
1.596929099547817486e+03,1.635384600680553913e+00,1.413982432648183685e-01
1.624816915572594326e+03,1.635841160600969735e+00,1.418375415964452380e-01
1.653191747760362432e+03,1.636305860202667883e+00,1.422836970717617500e-01
1.682062101070521294e+03,1.636804683242486735e+00,1.427509254487295542e-01
1.711436628988001530e+03,1.637333667035453910e+00,1.432367810462626956e-01
1.741324136117025546e+03,1.637873279948356853e+00,1.437301109150032896e-01
1.771733580820165344e+03,1.638423562547909551e+00,1.442310025223330072e-01
1.802674077903487159e+03,1.638983664951634056e+00,1.447394886847511997e-01
1.834154901348586463e+03,1.639552983765865557e+00,1.452556201589056406e-01
1.866185487092333915e+03,1.640132909163143804e+00,1.457795766830040918e-01
1.898775435855165597e+03,1.640724543765297527e+00,1.463115200520030412e-01
1.931934516018766544e+03,1.641148188777232786e+00,1.467016919248830265e-01
1.965672666554005446e+03,1.641546054199684912e+00,1.470697537174548708e-01
2.000000000000000455e+03,1.641950852685873707e+00,1.474437303900620055e-01
2.034926805495212875e+03,1.642361765999369227e+00,1.478235475548303202e-01
2.070463551861476844e+03,1.642780082990033197e+00,1.482094822857197847e-01
2.106620890741874518e+03,1.643206931149773231e+00,1.486018012155990997e-01
2.143409659793422179e+03,1.643640874626351112e+00,1.489992071016617292e-01
2.180840885935505867e+03,1.644042239167969655e+00,1.493671239942650220e-01
2.218925788655044016e+03,1.644450090843856627e+00,1.497409390705089216e-01
2.257675783369378223e+03,1.644864753262974766e+00,1.501207740061612506e-01
2.297102484847876440e+03,1.645287461967405607e+00,1.505069415094880958e-01
2.337217710693302251e+03,1.645718822746402576e+00,1.508996502241143622e-01
2.378033484883978872e+03,1.646158441215399781e+00,1.512985852224485450e-01
2.419562041377802871e+03,1.646738724475307558e+00,1.517166116306063184e-01
2.461815827779205392e+03,1.647335692613449032e+00,1.521405477997219979e-01
2.504807509070146352e+03,1.647943956116952435e+00,1.525704923277274860e-01
2.548549971406267559e+03,1.648564179187741008e+00,1.530068674781820404e-01
2.593056325979336634e+03,1.649195389161960845e+00,1.534515819687931881e-01
2.638339912947144057e+03,1.649836468308173876e+00,1.539070169095273499e-01
2.684414305432024321e+03,1.650488676057565218e+00,1.543721968962182556e-01
2.731293313589221270e+03,1.651153482025259134e+00,1.548456550833341161e-01
2.778990988746275434e+03,1.651834164646623915e+00,1.553265981197264056e-01
2.827521627614721638e+03,1.652535557537906152e+00,1.558136390007401340e-01
2.876899776575326086e+03,1.653256552709064353e+00,1.563069188526778897e-01
2.927140236038159856e+03,1.653992817759468048e+00,1.568076964732095790e-01
2.978258064878819368e+03,1.654753700228457136e+00,1.573165385742228140e-01
3.030268584952106266e+03,1.655555458448140449e+00,1.578334187712314429e-01
3.083187385684544097e+03,1.656393053494663148e+00,1.583581768705552839e-01
3.137030328747094245e+03,1.657250719366640368e+00,1.588907579772469714e-01
3.191813552809462635e+03,1.658118118915587580e+00,1.594320660111508137e-01
3.247553478377443753e+03,1.658989867606881274e+00,1.599832330427822524e-01
3.304266812714740809e+03,1.659871092609323195e+00,1.605439659312704881e-01
3.361970554850728149e+03,1.660879380848788944e+00,1.611277103237683528e-01
3.420682000675681593e+03,1.662075762514409139e+00,1.617416919309961898e-01
3.480418748124970080e+03,1.663292696561390338e+00,1.623654324060885557e-01
3.541198702453796614e+03,1.664530843819650219e+00,1.629984027470582630e-01
3.603040081604050101e+03,1.665792899688108397e+00,1.636405560316201158e-01
3.665961421664871523e+03,1.667080879455750786e+00,1.642922607535334534e-01
3.729981582428594720e+03,1.668392595674366818e+00,1.649534270130897651e-01
3.795119753043701166e+03,1.669721939806988242e+00,1.656206408071577707e-01
3.861395457766499931e+03,1.671065025516162761e+00,1.662903672567628000e-01
3.928828561813255874e+03,1.672486995618772454e+00,1.667507768191849593e-01
3.997439277314501396e+03,1.674029335154886722e+00,1.668394873770905618e-01
4.067248169373344808e+03,1.671912520658896950e+00,1.634258615574708251e-01
4.138276162229578404e+03,1.669388904791896389e+00,1.595315294492009595e-01
4.210544545531414769e+03,1.666866023279735209e+00,1.555450019215882385e-01
4.284074980716768550e+03,1.664338775856248454e+00,1.514640290576263759e-01
4.358889507505971778e+03,1.661818164682493437e+00,1.472916274012832927e-01
4.435010550507864536e+03,1.659308603106832036e+00,1.430312603950398831e-01
4.512460925941268215e+03,1.656812699077502726e+00,1.386826191608567516e-01
4.591263848473819962e+03,1.654365865645043954e+00,1.342437965935865951e-01
4.671442938180243800e+03,1.652028579816741782e+00,1.297561007156324830e-01
4.753022227622148421e+03,1.651210139857516745e+00,1.275934436857601162e-01
4.836026169051441684e+03,1.650395996894795214e+00,1.253951967270038326e-01
4.920479641739553699e+03,1.649586189724709051e+00,1.231617683638017713e-01
5.006407959434651275e+03,1.648779169832258473e+00,1.208992782614705663e-01
5.093836877949081099e+03,1.647974382891622236e+00,1.186125388506763662e-01
5.182792602879318110e+03,1.647172838282506602e+00,1.162945959783750344e-01
5.273301797460717353e+03,1.646375511853772400e+00,1.139384423494013143e-01
5.365391590559450378e+03,1.646076210538950813e+00,1.124371892798423089e-01
5.459089584804012702e+03,1.646923360340087017e+00,1.127846171344746712e-01
5.554423864858710658e+03,1.647987151136772965e+00,1.130889355047126760e-01
5.651423005841656959e+03,1.649072679466297098e+00,1.133969556012750651e-01
5.750116081889760608e+03,1.650180252133013781e+00,1.137086115915356688e-01
5.850532674873289579e+03,1.651308601463814529e+00,1.140238091145851507e-01
5.952702883262635623e+03,1.652456716852943375e+00,1.143420170533929331e-01
6.056657331149892343e+03,1.653426917166147536e+00,1.147333063188264446e-01
6.162427177428005052e+03,1.654240206973653926e+00,1.151911489240612929e-01
6.270044125130228167e+03,1.655070178079507182e+00,1.156537328651148638e-01
6.379540430932644085e+03,1.655916036722940188e+00,1.161220530054675459e-01
6.490948914822662118e+03,1.656775949405862258e+00,1.165964492213421716e-01
6.604302969936352383e+03,1.657644583106016034e+00,1.170779856627973958e-01
6.719636572567562325e+03,1.658449303244506234e+00,1.176490223594051504e-01
6.836984292351858130e+03,1.659171798984336865e+00,1.183327227448856267e-01
6.956381302628261437e+03,1.659888175617102890e+00,1.190377004307984904e-01
7.077863390981977318e+03,1.660609952768856923e+00,1.197615649106702207e-01
7.201466969971237631e+03,1.661547220141685655e+00,1.204461961133155290e-01
7.327229088041432988e+03,1.663385637328326006e+00,1.209032322580917418e-01
7.455187440629880257e+03,1.665388816235116032e+00,1.213257888983898525e-01
7.585380381464500715e+03,1.667448067029154490e+00,1.217459616174806775e-01
7.717846934059806699e+03,1.669534285618105018e+00,1.221778942912140065e-01
7.852626803413675589e+03,1.671599430963405686e+00,1.226444372051134907e-01
7.989760387908341727e+03,1.672953144357370192e+00,1.234096524080142421e-01
8.129288791419256086e+03,1.673971746236779579e+00,1.243229770994198763e-01
8.271253835635416181e+03,1.675422650935026736e+00,1.251226395702236815e-01
8.415698072594805126e+03,1.677175053068518329e+00,1.258140044184804240e-01
8.562664797438788810e+03,1.678607454062555959e+00,1.263203100488249908e-01
8.712198061389217401e+03,1.679771769416153804e+00,1.267118006252935802e-01
8.864342684952172931e+03,1.680954089026854392e+00,1.270953658517696427e-01
9.019144271352293799e+03,1.682151571847095184e+00,1.273476125215822208e-01
9.176649220201690696e+03,1.683359985357270716e+00,1.275530597690240353e-01
9.336904741407581241e+03,1.684505009515133489e+00,1.283383438153350431e-01
9.499958869322821556e+03,1.685625930502650416e+00,1.290988667551263014e-01
9.665860477143505705e+03,1.686762547786681443e+00,1.298047203420964191e-01
9.834659291558038603e+03,1.687994729978024466e+00,1.303805205601854533e-01
1.000640590765200977e+04,1.689520351871752313e+00,1.310080431933695055e-01
1.018115180407336447e+04,1.690167909216076625e+00,1.316078214623770115e-01
1.035894935846242151e+04,1.690801876107520085e+00,1.320687686167482666e-01
1.053985186315131432e+04,1.691423999280542212e+00,1.325204990839849439e-01
1.072391354113763373e+04,1.692050767935789679e+00,1.329772878822590987e-01
1.091118956233703648e+04,1.692742747983523310e+00,1.334468369440747204e-01
1.110173606011961056e+04,1.693529768539015379e+00,1.339059825340478960e-01
1.129561014813511065e+04,1.694342999868528432e+00,1.343059235043700395e-01
1.149286993743194944e+04,1.695183939328435585e+00,1.346660506885689890e-01
1.169357455387517984e+04,1.696069651108836673e+00,1.350003440639759855e-01
1.189778415586867050e+04,1.697125784079112742e+00,1.352284258970040121e-01
1.210555995238670039e+04,1.698181497582044175e+00,1.356279878446768339e-01
1.231696422132052248e+04,1.699234557636700282e+00,1.362218575382587449e-01
1.253206032814530772e+04,1.700277111974670685e+00,1.369667410384445838e-01
1.275091274491301374e+04,1.701237476570408580e+00,1.380288112145064139e-01
1.297358706957702270e+04,1.702221192176146536e+00,1.390104850057169439e-01
1.320015004565419258e+04,1.703249603020358327e+00,1.396891634030152929e-01
1.343066958223028450e+04,1.704380059240127254e+00,1.401740583722229094e-01
1.366521477431480525e+04,1.705629484055033229e+00,1.405454834584458634e-01
1.390385592355121298e+04,1.706881363725729184e+00,1.409418347066508093e-01
1.414666455928887990e+04,1.708107802645932871e+00,1.414054004898566141e-01
1.439371346002303653e+04,1.709280478789032776e+00,1.419584182971828368e-01
1.464507667520906944e+04,1.710481304661322532e+00,1.424127563973454635e-01
1.490082954745782808e+04,1.711483603765755479e+00,1.426745768619510080e-01
1.516104873511852566e+04,1.712251050679274966e+00,1.427911058211366324e-01
1.542581223525598762e+04,1.713031298659832169e+00,1.429035137267161415e-01
1.569519940702922395e+04,1.714030330437580796e+00,1.430881743693524777e-01
1.596929099547817532e+04,1.715122983298441817e+00,1.433578389875939940e-01
1.624816915572593280e+04,1.716230703914597200e+00,1.437046769822953041e-01
1.653191747760361977e+04,1.717438109858603790e+00,1.439801144463677129e-01
1.682062101070521021e+04,1.718662747404142044e+00,1.442571906927629100e-01
1.711436628988001394e+04,1.719895198839424211e+00,1.444718934097145857e-01
1.741324136117025409e+04,1.721068909553293613e+00,1.445231246162853866e-01
1.771733580820164934e+04,1.722258490753831861e+00,1.445736234329957626e-01
1.802674077903486977e+04,1.723464079900849155e+00,1.446231779222967029e-01
1.834154901348586282e+04,1.724750997294873800e+00,1.447705007936047616e-01
1.866185487092332914e+04,1.726121980469809358e+00,1.449918340446575971e-01
1.898775435855165051e+04,1.727516979113999485e+00,1.451614999731118960e-01
1.931934516018766590e+04,1.728935646420322936e+00,1.452846901319855277e-01
1.965672666554005264e+04,1.730181623660272505e+00,1.454198620638702810e-01
2.000000000000000364e+04,1.731047432256267449e+00,1.456034765988961921e-01
2.034926805495213193e+04,1.731926676773432705e+00,1.457882739137791595e-01
2.070463551861475935e+04,1.732819418738703598e+00,1.459751957710843095e-01
2.106620890741874246e+04,1.733714656108856778e+00,1.461321631624115935e-01
2.143409659793421088e+04,1.734608681962165111e+00,1.462479062338904179e-01
2.180840885935505503e+04,1.735516304369769225e+00,1.463626848124296165e-01
2.218925788655044016e+04,1.736439528170668378e+00,1.464597128827657135e-01
2.257675783369376950e+04,1.737329620087224358e+00,1.464900276885510721e-01
2.297102484847876258e+04,1.738227454422576645e+00,1.464361654195623086e-01
2.337217710693302070e+04,1.739141430135130229e+00,1.463593316333843264e-01
2.378033484883980054e+04,1.740053532230015465e+00,1.462865737681799672e-01
2.419562041377802962e+04,1.740944925669591026e+00,1.462690766848398216e-01
2.461815827779204119e+04,1.741826760402806151e+00,1.464555339488628483e-01
2.504807509070146625e+04,1.742600555221693437e+00,1.468160318258416031e-01
2.548549971406267287e+04,1.742574747111778732e+00,1.470920425653944041e-01
2.593056325979335452e+04,1.742548031174571799e+00,1.473770899142714530e-01
2.638339912947143603e+04,1.742523472291415132e+00,1.476442081891050917e-01
2.684414305432024048e+04,1.742518970089306451e+00,1.477356275792784113e-01
2.731293313589219542e+04,1.742564469285684980e+00,1.473875632214123876e-01
2.778990988746275252e+04,1.742624052760787023e+00,1.469169144455191867e-01
2.827521627614720273e+04,1.742685511117421759e+00,1.464313486613524062e-01
2.876899776575326177e+04,1.742745371820555000e+00,1.459613904110307059e-01
2.927140236038159856e+04,1.742790370794161214e+00,1.456231817394203487e-01
2.978258064878817459e+04,1.742823238340997394e+00,1.453924705483015944e-01
3.030268584952106175e+04,1.742854212564383110e+00,1.451794756080368731e-01
3.083187385684543915e+04,1.742885564702512990e+00,1.449643215100344107e-01
3.137030328747096064e+04,1.742917125844494874e+00,1.447485063141963901e-01
3.191813552809462271e+04,1.742947848338353589e+00,1.445411999206239750e-01
3.247553478377441934e+04,1.742977592956545196e+00,1.443436215477696405e-01
3.304266812714740809e+04,1.743007693326056762e+00,1.441441384391557723e-01
3.361970554850727785e+04,1.743038134524798943e+00,1.439429031316034890e-01
3.420682000675679592e+04,1.743066838480826553e+00,1.437580483431698530e-01
3.480418748124970443e+04,1.743085762318200782e+00,1.436596358175241950e-01
3.541198702453796432e+04,1.743097362054349952e+00,1.436262132317043805e-01
3.603040081604048464e+04,1.743107552061825993e+00,1.436062549555743306e-01
3.665961421664871887e+04,1.743117828064134844e+00,1.435867501134180657e-01
3.729981582428592810e+04,1.743129919332794486e+00,1.435526592741312724e-01
3.795119753043701348e+04,1.743161584664766783e+00,1.433494079130216703e-01
3.861395457766499749e+04,1.743216742728775026e+00,1.429432373285841051e-01
3.928828561813254055e+04,1.743277620398095973e+00,1.424891450176809515e-01
3.997439277314501669e+04,1.743339939333305333e+00,1.420244338056411981e-01
4.067248169373345445e+04,1.743401450141596420e+00,1.415686510421356181e-01
4.138276162229580950e+04,1.743452383842080566e+00,1.412063116234949789e-01
4.210544545531414769e+04,1.743496802502919829e+00,1.409020399854941097e-01
4.284074980716766731e+04,1.743540984460388854e+00,1.406014735448526121e-01
4.358889507505971415e+04,1.743585885880613251e+00,1.402963748160316604e-01
4.435010550507864536e+04,1.743630742765222674e+00,1.399933695034104864e-01
4.512460925941266760e+04,1.743668912718929764e+00,1.397497205234087270e-01
4.591263848473819235e+04,1.743703206245646342e+00,1.395411240661968977e-01
4.671442938180243073e+04,1.743737927519089181e+00,1.393304916924071324e-01
4.753022227622146602e+04,1.743773168556525421e+00,1.391170622885345709e-01
4.836026169051441684e+04,1.743805638949228909e+00,1.389291590964556178e-01
4.920479641739550425e+04,1.743828492746548608e+00,1.388256087532093175e-01
5.006407959434652003e+04,1.743847035525867728e+00,1.387607613988713073e-01
5.093836877949081099e+04,1.743865623309041490e+00,1.386971920415472903e-01
5.182792602879315382e+04,1.743884598937534447e+00,1.386319836882428658e-01
5.273301797460717353e+04,1.743905065673245991e+00,1.385556920915069212e-01
5.365391590559450560e+04,1.743930684709686929e+00,1.384369241472059031e-01
5.459089584804015612e+04,1.743960091433217618e+00,1.382874658909120369e-01
5.554423864858711022e+04,1.743990180364334952e+00,1.381340237775593727e-01
5.651423005841654231e+04,1.744020669511273214e+00,1.379790523667512037e-01
5.750116081889760972e+04,1.744048176963546970e+00,1.378515665869993467e-01
5.850532674873290671e+04,1.744054546683688978e+00,1.379071397574321844e-01
5.952702883262632531e+04,1.744051090884598754e+00,1.380488601876007915e-01
6.056657331149891979e+04,1.744046681820724976e+00,1.382007458517302556e-01
6.162427177428005234e+04,1.744042410654996100e+00,1.383534795217770674e-01
6.270044125130225439e+04,1.744042308842761235e+00,1.384725006835046124e-01
6.379540430932643358e+04,1.744064062929274961e+00,1.384060563558422996e-01
6.490948914822658116e+04,1.744096492825134348e+00,1.382501703457469644e-01
6.604302969936351292e+04,1.744130366821185607e+00,1.380841194847088615e-01
6.719636572567562689e+04,1.744164718318778284e+00,1.379162366458870637e-01
6.836984292351854674e+04,1.744197510088478786e+00,1.377640059252591143e-01
6.956381302628261619e+04,1.744221939770868923e+00,1.376856684160702171e-01
7.077863390981977864e+04,1.744242730332354219e+00,1.376407795439234805e-01
7.201466969971240906e+04,1.744263377240656387e+00,1.375994487402334432e-01
7.327229088041433715e+04,1.744284265391168320e+00,1.375584215647485675e-01
7.455187440629876801e+04,1.744303537359805700e+00,1.375336274455873364e-01
7.585380381464499806e+04,1.744312152998765963e+00,1.376024332384078175e-01
7.717846934059806517e+04,1.744316881259730945e+00,1.377069856520736768e-01
7.852626803413672314e+04,1.744321406319595535e+00,1.378158159395502513e-01
7.989760387908341363e+04,1.744326159664561171e+00,1.379252765159492966e-01
8.129288791419255722e+04,1.744332670519094242e+00,1.380223187581542665e-01
8.271253835635412543e+04,1.744344018604317981e+00,1.380806102907942146e-01
8.415698072594805853e+04,1.744358048042408793e+00,1.381186482672146776e-01
8.562664797438782989e+04,1.744372600945991447e+00,1.381549553937533314e-01
8.712198061389217037e+04,1.744387492203753443e+00,1.381911643273849299e-01
8.864342684952171112e+04,1.744403412140526966e+00,1.382214124262234056e-01
9.019144271352290525e+04,1.744421753196579106e+00,1.382338265409718547e-01
9.176649220201690332e+04,1.744441480795333010e+00,1.382373173877724237e-01
9.336904741407580150e+04,1.744461666046836612e+00,1.382398902738330715e-01
9.499958869322825922e+04,1.744482152331795488e+00,1.382429381485883735e-01
9.665860477143505705e+04,1.744502373794628580e+00,1.382513572345482888e-01
9.834659291558033146e+04,1.744521040893643349e+00,1.382762375235755958e-01
1.000640590765200905e+05,1.744539272711258526e+00,1.383080536765189938e-01
1.018115180407336447e+05,1.744557737042571555e+00,1.383411452519068552e-01
1.035894935846241715e+05,1.744576595112193873e+00,1.383741888081023164e-01
1.053985186315131432e+05,1.744596548107038902e+00,1.384012405946759006e-01
1.072391354113763518e+05,1.744618800571734241e+00,1.384120510942286331e-01
1.091118956233703066e+05,1.744642276072283060e+00,1.384158946811107072e-01
1.110173606011961238e+05,1.744666260966022175e+00,1.384189400841272510e-01
1.129561014813510556e+05,1.744690665134761565e+00,1.384220202209073269e-01
1.149286993743194907e+05,1.744715493876010326e+00,1.384251524968568292e-01
1.169357455387517984e+05,1.744740754547525752e+00,1.384283377646044200e-01
1.189778415586866322e+05,1.744766454633556396e+00,1.384315768896413612e-01
1.210555995238670002e+05,1.744792601746975258e+00,1.384348707504768072e-01
1.231696422132052394e+05,1.744819203631455373e+00,1.384382202387909044e-01
1.253206032814531354e+05,1.744846268163676717e+00,1.384416262595898062e-01
1.275091274491301447e+05,1.744873803355570185e+00,1.384450897313602713e-01
1.297358706957701652e+05,1.744901817356600882e+00,1.384486115862227917e-01
1.320015004565419222e+05,1.744930318456081597e+00,1.384521927700875510e-01
1.343066958223028632e+05,1.744959315085530482e+00,1.384558342428074129e-01
1.366521477431480016e+05,1.744988815821062689e+00,1.384595369783319929e-01
1.390385592355121044e+05,1.745018829385823533e+00,1.384633019648611463e-01
1.414666455928887881e+05,1.745049364652456747e+00,1.384671302049976793e-01
1.439371346002303180e+05,1.745080430645617353e+00,1.384710227158994222e-01
1.464507667520906834e+05,1.745112036544521628e+00,1.384749805294306357e-01
1.490082954745782190e+05,1.745144191685537471e+00,1.384790046923126128e-01
1.516104873511852347e+05,1.745176905564818748e+00,1.384830962662730591e-01
1.542581223525598762e+05,1.745210187840980476e+00,1.384872563281943358e-01
1.569519940702921594e+05,1.745244048337815546e+00,1.384914859702602308e-01
1.596929099547817605e+05,1.745278497047055843e+00,1.384957863001012590e-01
1.624816915572593571e+05,1.745313544131178229e+00,1.385001584409387698e-01
1.653191747760362632e+05,1.745349199926251371e+00,1.385046035317268054e-01
1.682062101070521167e+05,1.745385474944832760e+00,1.385091227272912395e-01
1.711436628988000739e+05,1.745422379878906138e+00,1.385137171984685278e-01
1.741324136117025628e+05,1.745459925602868889e+00,1.385183881322402111e-01
1.771733580820164643e+05,1.745498123176565164e+00,1.385231367318655593e-01
1.802674077903486032e+05,1.745536983848366530e+00,1.385279642170119674e-01
1.834154901348586427e+05,1.745576519058300580e+00,1.385328718238811874e-01
1.866185487092332914e+05,1.745616740441227943e+00,1.385378608053332017e-01
1.898775435855164251e+05,1.745657659830071484e+00,1.385429324310056831e-01
1.931934516018766735e+05,1.745699289259092124e+00,1.385480879874307625e-01
1.965672666554004245e+05,1.745741640967216624e+00,1.385533287781470224e-01
2.000000000000000291e+05,1.745784727401417991e+00,1.385586561238070780e-01

File: data/refractive_indices/blue365.csv
wavelength,n,k
3.800000000000000000e+02,nan,nan
3.821105527638191006e+02,nan,nan
3.842211055276382012e+02,nan,nan
3.863316582914573019e+02,nan,nan
3.884422110552764025e+02,nan,nan
3.905527638190955031e+02,nan,nan
3.926633165829145469e+02,nan,nan
3.947738693467336475e+02,nan,nan
3.968844221105527481e+02,nan,nan
3.989949748743718487e+02,nan,nan
4.011055276381909493e+02,1.610830351693583795e+00,2.065629199026059988e-04
4.032160804020100500e+02,1.609883807428615698e+00,2.070422466976724906e-04
4.053266331658291506e+02,1.608938221735190410e+00,2.078168957220132614e-04
4.074371859296482512e+02,1.607993537056835676e+00,2.088823871283030981e-04
4.095477386934673518e+02,1.607049700085712907e+00,2.102355422817246743e-04
4.116582914572864524e+02,1.606187873553390544e+00,2.118786875788332858e-04
4.137688442211054962e+02,1.605348951816806258e+00,2.138075943512679847e-04
4.158793969849245968e+02,1.604510744049202131e+00,2.160211890079154358e-04
4.179899497487436975e+02,1.603673210928497905e+00,2.185205645631730547e-04
4.201005025125627981e+02,1.602838124299439615e+00,2.213080731887903988e-04
4.222110552763818987e+02,1.602039806971974123e+00,2.243932224104110292e-04
4.243216080402009993e+02,1.601242064773687135e+00,2.277724542666882310e-04
4.264321608040200999e+02,1.600444869280551297e+00,2.314501132017485543e-04
4.285427135678392006e+02,1.599648194469166285e+00,2.354312270013615585e-04
4.306532663316583012e+02,1.598882055205732344e+00,2.397208999111270777e-04
4.327638190954774018e+02,1.598183402546161203e+00,2.443243119442762104e-04
4.348743718592965024e+02,1.597485208945264468e+00,2.492492299754546937e-04
4.369849246231156030e+02,1.596787457026185963e+00,2.545028411163472370e-04
4.390954773869346468e+02,1.596090131433611337e+00,2.600927520541116561e-04
4.412060301507537474e+02,1.595439033627997993e+00,2.660229510617910433e-04
4.433165829145728480e+02,1.594822700273071270e+00,2.723021957829051699e-04
4.454271356783919487e+02,1.594206761137589190e+00,2.789417916341346533e-04
4.475376884422110493e+02,1.593591208486929922e+00,2.859503558128026544e-04
4.496482412060301499e+02,1.592976036429919917e+00,2.933365994214532269e-04
4.517587939698492505e+02,1.592399924995545835e+00,3.011107612005618881e-04
4.538693467336683511e+02,1.591831925760514244e+00,3.092798527708495184e-04
4.559798994974873949e+02,1.591264301473592990e+00,3.178520102958308979e-04
4.580904522613064955e+02,1.590697053347146950e+00,3.268354673188259268e-04
4.602010050251255961e+02,1.590127571747098179e+00,3.362388696240751042e-04
4.623115577889446968e+02,1.589533654095498072e+00,3.460762457280058260e-04
4.644221105527637974e+02,1.588940125785292201e+00,3.563475425441649442e-04
4.665326633165828980e+02,1.588346994744646468e+00,3.670590417876671684e-04
4.686432160804019986e+02,1.587754270479394325e+00,3.782162604666719518e-04
4.707537688442210992e+02,1.587201154887700083e+00,3.898142432734013610e-04
4.728643216080401999e+02,1.586719014826638574e+00,4.018478113409487337e-04
4.749748743718593005e+02,1.586237321353867413e+00,4.143361342747241640e-04
4.770854271356784011e+02,1.585756089595478535e+00,4.272803987714603939e-04
4.791959798994975017e+02,1.585275335906086047e+00,4.406804334327346791e-04
4.813065326633166023e+02,1.584831657854338216e+00,4.545293554488593767e-04
4.834170854271357030e+02,1.584411005607305745e+00,4.688250664719915105e-04
4.855276381909547467e+02,1.583990887907184675e+00,4.835655936075614709e-04
4.876381909547738474e+02,1.583571324848633388e+00,4.987441300891604394e-04
4.897487437185929480e+02,1.583152337135226739e+00,5.143519578812319297e-04
4.918592964824120486e+02,1.582732086679746741e+00,5.303696805538137601e-04
4.939698492462311492e+02,1.582312202870219675e+00,5.467920337425228195e-04
4.960804020100502498e+02,1.581892958476348365e+00,5.636052271710013115e-04
4.981909547738693504e+02,1.581474374917649861e+00,5.807920779194099704e-04
5.003015075376884511e+02,1.581059186863550847e+00,5.983342259815437611e-04
5.024120603015074948e+02,1.580660982832940986e+00,6.162151149110073941e-04
5.045226130653265955e+02,1.580263501377155544e+00,6.344039923752366368e-04
5.066331658291456961e+02,1.579866761313388768e+00,6.528745063888483991e-04
5.087437185929647967e+02,1.579470780232281824e+00,6.715980342029463862e-04
5.108542713567838973e+02,1.579097785826683253e+00,6.905306187662865443e-04
5.129648241206029979e+02,1.578758245298295559e+00,7.096321497532197785e-04
5.150753768844220986e+02,1.578419507059703797e+00,7.288864369897744312e-04
5.171859296482411992e+02,1.578081581242009923e+00,7.482564666373059305e-04
5.192964824120602998e+02,1.577744475512544264e+00,7.677034301400646309e-04
5.214070351758794004e+02,1.577434929503387595e+00,7.871721666979800093e-04
5.235175879396985010e+02,1.577139577988214691e+00,8.066273386360904964e-04
5.256281407035176017e+02,1.576845052454922458e+00,8.260330624811631443e-04
5.277386934673367023e+02,1.576551348326876933e+00,8.453452937901789841e-04
5.298492462311558029e+02,1.576258457453197481e+00,8.645192940679953314e-04
5.319597989949747898e+02,1.575925210560040091e+00,8.835310053233060403e-04
5.340703517587940041e+02,1.575589583344530586e+00,9.023167830068044805e-04
5.361809045226129911e+02,1.575254721929053137e+00,9.208300724494662172e-04
5.382914572864322054e+02,1.574920602290938110e+00,9.390265301853936665e-04
5.404020100502511923e+02,1.574596442630282311e+00,9.568576219875071570e-04
5.425125628140704066e+02,1.574312261255580214e+00,9.742638771424270028e-04
5.446231155778893935e+02,1.574028723237835159e+00,9.912269939512669947e-04
5.467336683417084942e+02,1.573745787016961106e+00,1.007709304212114345e-03
5.488442211055275948e+02,1.573463406633158979e+00,1.023675937242546959e-03
5.509547738693466954e+02,1.573179622212885986e+00,1.039101348426965405e-03
5.530653266331657960e+02,1.572893977203052573e+00,1.053959096374094831e-03
5.551758793969848966e+02,1.572608724491598720e+00,1.068218470206398676e-03
5.572864321608039972e+02,1.572323801408904709e+00,1.081860943673750497e-03
5.593969849246230979e+02,1.572039141531813344e+00,1.094873476527817319e-03
5.615075376884421985e+02,1.571801407874462209e+00,1.107216241297235074e-03
5.636180904522612991e+02,1.571582486962104008e+00,1.118907897234226083e-03
5.657286432160803997e+02,1.571363609664160776e+00,1.129968691316146114e-03
5.678391959798995003e+02,1.571144697833043002e+00,1.140413939912530029e-03
5.699497487437186010e+02,1.570925671585155392e+00,1.150267746521019870e-03
5.720603015075377016e+02,1.570737353103980993e+00,1.159530654846612245e-03
5.741708542713568022e+02,1.570549511398455111e+00,1.168278508987234546e-03
5.762814070351759028e+02,1.570361312141503207e+00,1.176567119830047034e-03
5.783919597989950034e+02,1.570172676485635632e+00,1.184463326189433502e-03
5.805025125628139904e+02,1.569985538532439939e+00,1.192045026392147449e-03
5.826130653266332047e+02,1.569804248780777733e+00,1.199401530984087324e-03
5.847236180904521916e+02,1.569622310472594373e+00,1.206644319237630027e-03
5.868341708542714059e+02,1.569439666942315625e+00,1.213894436120948467e-03
5.889447236180903928e+02,1.569256272156792642e+00,1.221287648900032819e-03
5.910552763819094935e+02,1.569067872562557087e+00,1.228969360958951425e-03
5.931658291457285941e+02,1.568874451569596928e+00,1.237104670014097744e-03
5.952763819095476947e+02,1.568680232706086475e+00,1.245877542275199406e-03
5.973869346733667953e+02,1.568485241544108177e+00,1.255479290796595888e-03
5.994974874371858959e+02,1.568289530111669050e+00,1.266111825351047809e-03
6.016080402010049966e+02,1.568057806754459715e+00,1.278028256163888992e-03
6.037185929648240972e+02,1.567814507012502023e+00,1.291413777187785418e-03
6.058291457286431978e+02,1.567570838524387167e+00,1.306469260479009012e-03
6.079396984924622984e+02,1.567326994959716169e+00,1.323403488712051419e-03
6.100502512562813990e+02,1.567085524101591520e+00,1.342411038944675344e-03
6.121608040201004997e+02,1.566939161248386503e+00,1.363580632530619332e-03
6.142713567839196003e+02,1.566793465463358848e+00,1.387149361039786890e-03
6.163819095477387009e+02,1.566648804882139201e+00,1.413229102348399725e-03
6.184924623115578015e+02,1.566505587766392260e+00,1.441885145963247520e-03
6.206030150753769021e+02,1.566345565659654993e+00,1.473145270913097217e-03
6.227135678391960028e+02,1.566141172474958321e+00,1.506982772859412996e-03
6.248241206030149897e+02,1.565939628022980479e+00,1.543220943863191910e-03
6.269346733668342040e+02,1.565741429282450081e+00,1.581647342344175405e-03
6.290452261306531909e+02,1.565547066325691627e+00,1.621962299376005553e-03
6.311557788944724052e+02,1.565415943769221663e+00,1.663708613306592648e-03
6.332663316582913922e+02,1.565338237129921595e+00,1.706412950930235196e-03
6.353768844221104928e+02,1.565265628676815624e+00,1.749561697087083541e-03
6.374874371859295934e+02,1.565198413493255281e+00,1.792506788123122887e-03
6.395979899497486940e+02,1.565136794745973781e+00,1.834530641616640258e-03
6.417085427135677946e+02,1.564976673005598728e+00,1.874981950451020578e-03
6.438190954773868953e+02,1.564797710861154600e+00,1.912963834129661990e-03
6.459296482412059959e+02,1.564624273319272563e+00,1.947621658756176636e-03
6.480402010050250965e+02,1.564456073110097822e+00,1.978135530559349282e-03
6.501507537688441971e+02,1.564301578099062340e+00,2.003705682631043428e-03
6.522613065326632977e+02,1.564266918101361981e+00,2.023462039390545256e-03
6.543718592964823983e+02,1.564235829066411565e+00,2.036901294811763793e-03
6.564824120603014990e+02,1.564207525946999189e+00,2.043477676748044029e-03
6.585929648241205996e+02,1.564181135084168561e+00,2.042768490633204564e-03
6.607035175879397002e+02,1.564126891604290970e+00,2.034528571011037790e-03
6.628140703517588008e+02,1.564014996431958071e+00,2.018660893926212379e-03
6.649246231155777878e+02,1.563902110450108962e+00,1.995105911313901567e-03
6.670351758793970021e+02,1.563787255726363234e+00,1.964036866652034592e-03
6.691457286432159890e+02,1.563669496515023072e+00,1.925775861967347555e-03
6.712562814070352033e+02,1.563630804195352164e+00,1.880685646261051180e-03
6.733668341708541902e+02,1.563643882458059409e+00,1.829386708351663253e-03
6.754773869346734045e+02,1.563651729921160749e+00,1.772632933840457767e-03
6.775879396984923915e+02,1.563653801694011580e+00,1.711190311230711796e-03
6.796984924623116058e+02,1.563649684979296683e+00,1.645880366689730619e-03
6.818090452261305927e+02,1.563563205657820587e+00,1.577631947661123531e-03
6.839195979899496933e+02,1.563457473912403417e+00,1.507232001224863369e-03
6.860301507537687939e+02,1.563345126476148650e+00,1.435508402851570515e-03
6.881407035175878946e+02,1.563226270170974708e+00,1.363265067920958577e-03
6.902512562814069952e+02,1.563098358422802869e+00,1.291254027735108190e-03
6.923618090452260958e+02,1.562944029517068012e+00,1.220173531216865595e-03
6.944723618090451964e+02,1.562784093276637476e+00,1.150600376498535360e-03
6.965829145728642970e+02,1.562618988446056401e+00,1.083048695096253209e-03
6.986934673366833977e+02,1.562449194124219565e+00,1.017943290161015544e-03
7.008040201005024983e+02,1.562307336516794098e+00,9.556005175797223795e-04
7.029145728643215989e+02,1.562214004898727415e+00,8.962623038384127548e-04
7.050251256281406995e+02,1.562117506022442814e+00,8.401304927330463350e-04
7.071356783919598001e+02,1.562018330421562018e+00,7.872999632868285438e-04
7.092462311557787871e+02,1.561916943037343630e+00,7.378005513741934173e-04
7.113567839195980014e+02,1.561758210006001901e+00,6.916302613615737038e-04
7.134673366834169883e+02,1.561567220502092512e+00,6.487020357104611966e-04
7.155778894472362026e+02,1.561375198950351262e+00,6.088924585117283517e-04
7.176884422110551895e+02,1.561182458763902492e+00,5.720639177609067013e-04
7.197989949748744039e+02,1.560989272380598925e+00,5.380583682021237426e-04
7.219095477386933908e+02,1.560824486226405128e+00,5.066929021227280748e-04
7.240201005025126051e+02,1.560662695416562107e+00,4.778004817959120441e-04
7.261306532663315920e+02,1.560501049535337303e+00,4.512017375595106235e-04
7.282412060301508063e+02,1.560339679147440872e+00,4.267181732471809000e-04
7.303517587939697933e+02,1.560196609607386042e+00,4.041725936716030398e-04
7.324623115577888939e+02,1.560143610860920793e+00,3.833850122141929033e-04
7.345728643216079945e+02,1.560091131937724196e+00,3.642207638350963622e-04
7.366834170854270951e+02,1.560039214214761882e+00,3.465340006152853422e-04
7.387939698492461957e+02,1.559987884707898509e+00,3.301898488045287719e-04
7.409045226130652964e+02,1.559916373484714569e+00,3.150650836606237368e-04
7.430150753768843970e+02,1.559817757095008917e+00,3.010463465814284503e-04
7.451256281407034976e+02,1.559719747286882230e+00,2.880302103333264312e-04
7.472361809045225982e+02,1.559622336830385869e+00,2.759241166667896015e-04
7.493467336683416988e+02,1.559525514182220407e+00,2.646446639722068285e-04
7.514572864321607994e+02,1.559451105540798022e+00,2.541137660587961347e-04
7.535678391959797864e+02,1.559387044472395623e+00,2.442661851382205455e-04
7.556783919597990007e+02,1.559323521980775062e+00,2.350430063458698669e-04
7.577889447236179876e+02,1.559260518853319066e+00,2.263901141898133455e-04
7.598994974874372019e+02,1.559198015493449496e+00,2.182589978983265355e-04
7.620100502512561889e+02,1.559035569067860560e+00,2.106305107868535224e-04
7.641206030150754032e+02,1.558868560237825163e+00,2.034414962256906169e-04
7.662311557788943901e+02,1.558701991222061878e+00,1.966556814057301332e-04
7.683417085427136044e+02,1.558535843676635668e+00,1.902415327231580773e-04
7.704522613065325913e+02,1.558339369268749275e+00,1.841731496868711745e-04
7.725628140703518056e+02,1.558030601175592667e+00,1.784309634222423042e-04
7.746733668341707926e+02,1.557722201189811972e+00,1.729820928981377144e-04
7.767839195979898932e+02,1.557414153849800309e+00,1.678055390657048451e-04
7.788944723618089938e+02,1.557106444418453473e+00,1.628822245854926354e-04
7.810050251256280944e+02,1.556986864610449217e+00,1.581788051538645626e-04
7.831155778894471950e+02,1.557074186028380103e+00,1.536795176998140516e-04
7.852261306532662957e+02,1.557161811050054911e+00,1.493879315346350039e-04
7.873366834170853963e+02,1.557249727429101283e+00,1.452906534852495420e-04
7.894472361809044969e+02,1.557337923539960034e+00,1.413754006393198230e-04
7.915577889447235975e+02,1.557202218454460496e+00,1.376463877904010580e-04
7.936683417085426981e+02,1.556987223929847231e+00,1.340820208218055103e-04
7.957788944723617988e+02,1.556772473778170962e+00,1.306671253172802085e-04
7.978894472361807857e+02,1.556557958690027110e+00,1.273929450653444391e-04
8.000000000000000000e+02,1.556343669821439457e+00,1.242513837235312214e-04
