Repository: felix-goddard/microplastic-direct-radiative-effects

These CSV files contain the complex refractive indices for the range of plastic colours considered, measured and modelled by Stefania Glukhova and Eric C. Le Ru. Each CSV contains columns `wavelength` giving the wavelength in nanometers, `n` giving the real part of the refractive index, and `k` giving the imaginary part of the refractive index.

File: data/refractive_indices/clearUV.csv
wavelength,n,k
2.000000000000000284e+02,1.239644369310792582e+00,9.791026442603939506e-01
2.034926805495214239e+02,1.472714670910781010e+00,9.438623040840425915e-01
2.070463551861477640e+02,1.689586964745162678e+00,8.057087856149625082e-01
2.106620890741874348e+02,1.713473290344716071e+00,6.243846407020247069e-01
2.143409659793422009e+02,1.724258497208186247e+00,4.992785354877406490e-01
2.180840885935505469e+02,1.661472479139753711e+00,4.185446164694822113e-01
2.218925788655044471e+02,1.577865692587826052e+00,3.938874512695501595e-01
2.257675783369378166e+02,1.517359915227370459e+00,4.036198360439280375e-01
2.297102484847876269e+02,1.480672745937963386e+00,4.429323702674899943e-01
2.337217710693303445e+02,1.482381453676874017e+00,5.040859322233566253e-01
2.378033484883979725e+02,1.516233479347569135e+00,5.716575300976944884e-01
2.419562041377803041e+02,1.578414145066580065e+00,6.290542436549413363e-01
2.461815827779205108e+02,1.673529008572286259e+00,6.643295341718760127e-01
2.504807509070146523e+02,1.823070139146440116e+00,6.652836188067517975e-01
2.548549971406267503e+02,1.920800481687411576e+00,6.209707926861581795e-01
2.593056325979336521e+02,2.011344757333498379e+00,5.144001941494549257e-01
2.638339912947143375e+02,2.052878597843316832e+00,3.805696605626941453e-01
2.684414305432025571e+02,2.038580712844895615e+00,2.737217179653232413e-01
2.731293313589221725e+02,1.989019095515416113e+00,2.006677681890124965e-01
2.778990988746275548e+02,1.941947296595107009e+00,1.653332178754213788e-01
2.827521627614721638e+02,1.908252273557947465e+00,1.424778356658187584e-01
2.876899776575326086e+02,1.888658817222675035e+00,1.214035701443785531e-01
2.927140236038160310e+02,1.882927162052458359e+00,1.051712845251749767e-01
2.978258064878819482e+02,1.878671263508165712e+00,8.361529310141101179e-02
3.030268584952106607e+02,1.877783769878152986e+00,5.863250482763991689e-02
3.083187385684545347e+02,1.866112732747640779e+00,8.221006431971943779e-03
3.137030328747094927e+02,1.847902699211548594e+00,4.772579572508608113e-03
3.191813552809462635e+02,1.829870364115409487e+00,2.770648090888647424e-03
3.247553478377444094e+02,1.812013993429711256e+00,1.608457381782306276e-03
3.304266812714740809e+02,1.794331870046072419e+00,9.337653372573205155e-04
3.361970554850728945e+02,1.776822293612119186e+00,5.420831878660783325e-04
3.420682000675681707e+02,1.759483580367977584e+00,3.146981054470984014e-04
3.480418748124970421e+02,1.742314062984358092e+00,1.826931729092099203e-04
3.541198702453797864e+02,1.725312090402222109e+00,1.060597278786134026e-04
3.603040081604050897e+02,1.708476027674012521e+00,6.157135320691808336e-05
3.665961421664872546e+02,1.691804255806433455e+00,3.574430758553284471e-05
3.729981582428594606e+02,1.675295171604763711e+00,2.075081118447177992e-05
3.795119753043700825e+02,1.658947187518690969e+00,1.204656612198241869e-05
3.861395457766500385e+02,1.642758731489648572e+00,6.993449751973568217e-06
3.928828561813256215e+02,1.626728246799643340e+00,4.059940313126406850e-06
3.997439277314501851e+02,1.610854191921557987e+00,2.356936266182128060e-06
4.067248169373347082e+02,1.607364348564088274e+00,2.094548540163353185e-06
4.138276162229579995e+02,1.604483750628015848e+00,1.901876421161497917e-06
4.210544545531415110e+02,1.601734651264376197e+00,1.741971408035997258e-06
4.284074980716769119e+02,1.599052015229048385e+00,1.617161094007565336e-06
4.358889507505971324e+02,1.596591132802124502e+00,1.525183364764397925e-06
4.435010550507865332e+02,1.594295856542516043e+00,1.451960023143212059e-06
4.512460925941268783e+02,1.592146970055473343e+00,1.396255512669578336e-06
4.591263848473819849e+02,1.590103911960566441e+00,1.372778523998017130e-06
4.671442938180245505e+02,1.587936520479555691e+00,1.355708746471269185e-06
4.753022227622150240e+02,1.585993310490555031e+00,1.339392628437080418e-06
4.836026169051442025e+02,1.584268094849131669e+00,1.337205785432579942e-06
4.920479641739553358e+02,1.582644534239707967e+00,1.343849688513526839e-06
5.006407959434650934e+02,1.580993633749929073e+00,1.323855998577446274e-06
5.093836877949081554e+02,1.579387499357647995e+00,1.356890927291891468e-06
5.182792602879318338e+02,1.577961714795582893e+00,1.360000000000001167e-06
5.273301797460716216e+02,1.576671089470026654e+00,1.352669671600869688e-06
5.365391590559452197e+02,1.575253578959839196e+00,1.336918358209971165e-06
5.459089584804014521e+02,1.573890379191299038e+00,1.324090120956806834e-06
5.554423864858712250e+02,1.572573479936168583e+00,1.341769034181022290e-06
5.651423005841656959e+02,1.571384554643929343e+00,1.380567451473514021e-06
5.750116081889759698e+02,1.570393840942303720e+00,1.394987224691721636e-06
5.850532674873292081e+02,1.569480182300852844e+00,1.384945543257197110e-06
5.952702883262637670e+02,1.568549788981837834e+00,1.332532681814621039e-06
6.056657331149891661e+02,1.563700448521992081e+00,1.243511368235608761e-06
6.162427177428006644e+02,1.563385451471207555e+00,1.307472227778471691e-06
6.270044125130229986e+02,1.563070517874482812e+00,1.374722957971465155e-06
6.379540430932644313e+02,1.562755647719035856e+00,1.445432775566398175e-06
6.490948914822662346e+02,1.562440840992086244e+00,1.519779601094684151e-06
6.604302969936352383e+02,1.562126097680857528e+00,1.597950506552230139e-06
6.719636572567563917e+02,1.561811417772574373e+00,1.680142186111261534e-06
6.836984292351858130e+02,1.561496801254464994e+00,1.766561451043578555e-06
6.956381302628261665e+02,1.561182248113759830e+00,1.857425750100497725e-06
7.077863390981981411e+02,1.560867758337691757e+00,1.952963716658890696e-06
7.201466969971239678e+02,1.560553331913496544e+00,2.053415744010086938e-06
7.327229088041433442e+02,1.560238968828412620e+00,2.159034590239125347e-06
7.455187440629881621e+02,1.559924669069680192e+00,2.270086014216378762e-06
7.585380381464500488e+02,1.559610432624542797e+00,2.386849444301890546e-06
7.717846934059808746e+02,1.559296259480246638e+00,2.509618681444906572e-06
7.852626803413676271e+02,1.558982149624039915e+00,2.638702638447886747e-06
7.989760387908341954e+02,1.558668103043173492e+00,2.774426117255019431e-06
8.129288791419260178e+02,1.558535241592011511e+00,2.953945299501932982e-06
8.271253835635419591e+02,1.558410938132593015e+00,3.146942077860893322e-06
8.415698072594806263e+02,1.558286644587194569e+00,3.352548350533521844e-06
8.562664797438787900e+02,1.558162360955025694e+00,3.571587962084464842e-06
8.712198061389217401e+02,1.558038087235295910e+00,3.804938583175584078e-06
8.864342684952174523e+02,1.557913823427214295e+00,4.053535227307902634e-06
9.019144271352295164e+02,1.557789569529990814e+00,4.318373997330789695e-06
9.176649220201691151e+02,1.557665325542834545e+00,4.600516076730330989e-06
9.336904741407585107e+02,1.557541091464955230e+00,4.901091981689478885e-06
9.499958869322824739e+02,1.557416867295562612e+00,5.221306090957680177e-06
9.665860477143505705e+02,1.557292653033866436e+00,5.562441471680805776e-06
9.834659291558037921e+02,1.557168448679076445e+00,5.925865020527737146e-06
1.000640590765200955e+03,1.557042465665672726e+00,6.317124609532126274e-06
1.018115180407336766e+03,1.556896802268669777e+00,6.782428909507999757e-06
1.035894935846242106e+03,1.556751152498671686e+00,7.282006412081370939e-06
1.053985186315131386e+03,1.556605516354403695e+00,7.818381599438075519e-06
1.072391354113764010e+03,1.556459893834591046e+00,8.394264901087926980e-06
1.091118956233703784e+03,1.556314284937958980e+00,9.012566390300147140e-06
1.110173606011961056e+03,1.556168689663233184e+00,9.676410489385489403e-06
1.129561014813511065e+03,1.556023108009139566e+00,1.038915175813439290e-05
1.149286993743194898e+03,1.555877539974403367e+00,1.115439184519358456e-05
1.169357455387518257e+03,1.555731985557750718e+00,1.197599768804061974e-05
1.189778415586866913e+03,1.555586444757907749e+00,1.285812105352530167e-05
1.210555995238669993e+03,1.555476320574275650e+00,1.379042506219104722e-05
1.231696422132052930e+03,1.555393600958793199e+00,1.477805983368311629e-05
1.253206032814531227e+03,1.555310885742307025e+00,1.583642646713451062e-05
1.275091274491301419e+03,1.555228174924583318e+00,1.697059059656373512e-05
1.297358706957702452e+03,1.555145468505388262e+00,1.818598064366785521e-05
1.320015004565419304e+03,1.555062766484487824e+00,1.948841379974302008e-05
1.343066958223028905e+03,1.554980068861648190e+00,2.088412386836315633e-05
1.366521477431480434e+03,1.554897375636635326e+00,2.237979110207963436e-05
1.390385592355121162e+03,1.554814686809215640e+00,2.398257417594887740e-05
1.414666455928888581e+03,1.554759997157111329e+00,2.576778902118164187e-05
1.439371346002304108e+03,1.554719217847373658e+00,2.772207253658275485e-05
1.464507667520907034e+03,1.554678439607223517e+00,2.982457303930199520e-05
1.490082954745782672e+03,1.554637662436632928e+00,3.208653161854502027e-05
1.516104873511852475e+03,1.554596886335573913e+00,3.452004191145271024e-05
1.542581223525599171e+03,1.554556111304018495e+00,3.713811476213674012e-05
1.569519940702922440e+03,1.554515337341938475e+00,3.995474778459193562e-05
1.596929099547817486e+03,1.554474564449305873e+00,4.298500020140780855e-05
1.624816915572594326e+03,1.554428549961098138e+00,4.638766109593932540e-05
1.653191747760362432e+03,1.554382326070173015e+00,5.006587027452083283e-05
1.682062101070521294e+03,1.554336103553803250e+00,5.403573508828115251e-05
1.711436628988001530e+03,1.554289882411948209e+00,5.832038173951139762e-05
1.741324136117025546e+03,1.554243662644566371e+00,6.294477017265500698e-05
1.771733580820165344e+03,1.554197444251617544e+00,6.793583947692359603e-05
1.802674077903487159e+03,1.554150338554887156e+00,7.334111774456842335e-05
1.834154901348586463e+03,1.554098667405896084e+00,7.927892026677101306e-05
1.866185487092333915e+03,1.554046997974825928e+00,8.569745583309570545e-05
1.898775435855165597e+03,1.553995330261619623e+00,9.263564528317090119e-05
1.931934516018766544e+03,1.553943664266220326e+00,1.001355605438568580e-04
1.965672666554005446e+03,1.553891999988570749e+00,1.082426797458069896e-04
2.000000000000000455e+03,1.553839895494729673e+00,1.169723624587612514e-04
2.034926805495212875e+03,1.553782779110700618e+00,1.259924255355102400e-04
2.070463551861476844e+03,1.553725664826168140e+00,1.357080506766508460e-04
2.106620890741874518e+03,1.553668552641054967e+00,1.461728746008289026e-04
2.143409659793422179e+03,1.553611442555283828e+00,1.574446701027286692e-04
2.180840885935505867e+03,1.553554334568777451e+00,1.695856649973582965e-04
2.218925788655044016e+03,1.553494070041768094e+00,1.823368909295653491e-04
2.257675783369378223e+03,1.553431510631884116e+00,1.957923533124861454e-04
2.297102484847876440e+03,1.553368953741275815e+00,2.102407550123780498e-04
2.337217710693302251e+03,1.553306399369841717e+00,2.257553695042891005e-04
2.378033484883978872e+03,1.553243847517480347e+00,2.424148774438028510e-04
2.419562041377802871e+03,1.553178266100771143e+00,2.583153848622969889e-04
2.461815827779205392e+03,1.553110263193151042e+00,2.735763565984975138e-04
2.504807509070146352e+03,1.553042263262906841e+00,2.897389287502411524e-04
2.548549971406267559e+03,1.552974266309907980e+00,3.068563668187920747e-04
2.593056325979336634e+03,1.552906272334024340e+00,3.249850831691215121e-04
2.638339912947144057e+03,1.552833181485946623e+00,3.540025046243385344e-04
2.684414305432024321e+03,1.552759736963291282e+00,3.863710760118335913e-04
2.731293313589221270e+03,1.552686295914349479e+00,4.216992999441026928e-04
2.778990988746275434e+03,1.552612858338957125e+00,4.602577951976395557e-04
2.827521627614721638e+03,1.552553989238491639e+00,4.962117472006210206e-04
2.876899776575326086e+03,1.552502763224367754e+00,5.315393923427477350e-04
2.927140236038159856e+03,1.552451538900429195e+00,5.693821784873366772e-04
2.978258064878819368e+03,1.552400316266620894e+00,6.099191703367438412e-04
3.030268584952106266e+03,1.552402788530306887e+00,6.475812270003061854e-04
3.083187385684544097e+03,1.552431415788349423e+00,6.846089770065661058e-04
3.137030328747094245e+03,1.552460043574295900e+00,7.237539197499865068e-04
3.191813552809462635e+03,1.552488671888156535e+00,7.651371132231685147e-04
3.247553478377443753e+03,1.552491263199558214e+00,8.158011761531346181e-04
3.304266812714740809e+03,1.552492370411814537e+00,8.702421123054947857e-04
3.361970554850728149e+03,1.552493477624860452e+00,9.283160605394509416e-04
3.420682000675681593e+03,1.552494709632097569e+00,9.922235660275028398e-04
3.480418748124970080e+03,1.552496096901968770e+00,1.063140278563120449e-03
3.541198702453796614e+03,1.552497484173079423e+00,1.139125586815518867e-03
3.603040081604050101e+03,1.552500617114242809e+00,1.220510367673068378e-03
3.665961421664871523e+03,1.552514026777941147e+00,1.307511714963996994e-03
3.729981582428594720e+03,1.552527436557465057e+00,1.400714758390343099e-03
3.795119753043701166e+03,1.552540297524090507e+00,1.500243651168183022e-03
3.861395457766499931e+03,1.552530079984838940e+00,1.592593644517633928e-03
3.928828561813255874e+03,1.552519862512830917e+00,1.690628395316322004e-03
3.997439277314501396e+03,1.552507659605151691e+00,1.793993451102123991e-03
4.067248169373344808e+03,1.552465098599923987e+00,1.892285999287848927e-03
4.138276162229578404e+03,1.552422538761479176e+00,1.995963976847864221e-03
4.210544545531414769e+03,1.552364075768200902e+00,2.103706139897332326e-03
4.284074980716768550e+03,1.552256350478242952e+00,2.211995347025819993e-03
4.358889507505971778e+03,1.552148632663811201e+00,2.325858789147551217e-03
4.435010550507864536e+03,1.552021865077764406e+00,2.452748872330130694e-03
4.512460925941268215e+03,1.551879997741034245e+00,2.592569199453873853e-03
4.591263848473819962e+03,1.551738143372124457e+00,2.740360062859394617e-03
4.671442938180243800e+03,1.551729565720569193e+00,2.886770415528509479e-03
4.753022227622148421e+03,1.551722220117515150e+00,3.040907769136271411e-03
4.836026169051441684e+03,1.551718791031524880e+00,3.199930020845062357e-03
4.920479641739553699e+03,1.551718791031524880e+00,3.364189223663542182e-03
5.006407959434651275e+03,1.551718791031524880e+00,3.541358321785247412e-03
5.093836877949081099e+03,1.551718791031524880e+00,3.750033166691008057e-03
5.182792602879318110e+03,1.551718791031524880e+00,3.971004194851815439e-03
5.273301797460717353e+03,1.551718791031524880e+00,4.193784364115942138e-03
5.365391590559450378e+03,1.551718791031524880e+00,4.427906824738703229e-03
5.459089584804012702e+03,1.551718865937188774e+00,4.661701409514992095e-03
5.554423864858710658e+03,1.551718968337248095e+00,4.902673107071450417e-03
5.651423005841656959e+03,1.551729423368559457e+00,5.145469630280235726e-03
5.750116081889760608e+03,1.551745924238694396e+00,5.393784905528439116e-03
5.850532674873289579e+03,1.551767863180145257e+00,5.644828894772829786e-03
5.952702883262635623e+03,1.551793355308203282e+00,5.901237888402988477e-03
6.056657331149892343e+03,1.551820742903587957e+00,6.157941969131788817e-03
6.162427177428005052e+03,1.551849164744311338e+00,6.419360050834356513e-03
6.270044125130228167e+03,1.551884721196822969e+00,6.679767599076457361e-03
6.379540430932644085e+03,1.551922613169712806e+00,6.946620578070595436e-03
6.490948914822662118e+03,1.551962681386280352e+00,7.214400006874620817e-03
6.604302969936352383e+03,1.551999679339073346e+00,7.490643355169942889e-03
6.719636572567562325e+03,1.552017115841591632e+00,7.771366142878479918e-03
6.836984292351858130e+03,1.552014358448772002e+00,8.070509621069713035e-03
6.956381302628261437e+03,1.551983580728333090e+00,8.392565435984340044e-03
7.077863390981977318e+03,1.551948067203112958e+00,8.730472669197974350e-03
7.201466969971237631e+03,1.551911035784711901e+00,9.081610647279308654e-03
7.327229088041432988e+03,1.551874786427452690e+00,9.435637756757365296e-03
7.455187440629880257e+03,1.551843763973163925e+00,9.797195241539541702e-03
7.585380381464500715e+03,1.551817274659632817e+00,1.016696341879615162e-02
7.717846934059806699e+03,1.551794046468671695e+00,1.055773438404664089e-02
7.852626803413675589e+03,1.551770534882661812e+00,1.097607759315221213e-02
7.989760387908341727e+03,1.551746795258194256e+00,1.142382568282483864e-02
8.129288791419256086e+03,1.551725282398078054e+00,1.187610876288652979e-02
8.271253835635416181e+03,1.551707073116018742e+00,1.232507096522718337e-02
8.415698072594805126e+03,1.551691182604105990e+00,1.274781886898946823e-02
8.562664797438788810e+03,1.551675948530557791e+00,1.307653943004261250e-02
8.712198061389217401e+03,1.551660408908301703e+00,1.336222584565233996e-02
8.864342684952172931e+03,1.551644628595448383e+00,1.364463116691249332e-02
9.019144271352293799e+03,1.551628612855360689e+00,1.393551516009115636e-02
9.176649220201690696e+03,1.551612375403001787e+00,1.424336437588416895e-02
9.336904741407581241e+03,1.551608281718265925e+00,1.464372065401219405e-02
9.499958869322821556e+03,1.551640696592119451e+00,1.507360287307361532e-02
9.665860477143505705e+03,1.551697305924387926e+00,1.551879410806654425e-02
9.834659291558038603e+03,1.551764372387094193e+00,1.597122680936692921e-02
1.000640590765200977e+04,1.551831127532348864e+00,1.642540772363283719e-02
1.018115180407336447e+04,1.551890061576793878e+00,1.685926854117988233e-02
1.035894935846242151e+04,1.551882012087274720e+00,1.721811385597610961e-02
1.053985186315131432e+04,1.551851856984487910e+00,1.758312803318124937e-02
1.072391354113763373e+04,1.551818212528361274e+00,1.795452201875715956e-02
1.091118956233703648e+04,1.551783986890159950e+00,1.832379104835992270e-02
1.110173606011961056e+04,1.551751029600083376e+00,1.864376889978917179e-02
1.129561014813511065e+04,1.551727692037141448e+00,1.887507919222557173e-02
1.149286993743194944e+04,1.551719439811982904e+00,1.905404750545761777e-02
1.169357455387517984e+04,1.551718791031524880e+00,1.922669201991967364e-02
1.189778415586867050e+04,1.551718791031524880e+00,1.946713874651962231e-02
1.210555995238670039e+04,1.551718791031524880e+00,1.993653967542843158e-02
1.231696422132052248e+04,1.551718791031524880e+00,2.067797829381298053e-02
1.253206032814530772e+04,1.551718791031524880e+00,2.152375499667201486e-02
1.275091274491301374e+04,1.551718791031524880e+00,2.238766331924160399e-02
1.297358706957702270e+04,1.551718791031524880e+00,2.325012766974499795e-02
1.320015004565419258e+04,1.551718791031524880e+00,2.355503718156032669e-02
1.343066958223028450e+04,1.551718791031524880e+00,2.380095111628790713e-02
1.366521477431480525e+04,1.551718791031524880e+00,2.404093130595865227e-02
1.390385592355121298e+04,1.551718791031524880e+00,2.428425614599061949e-02
1.414666455928887990e+04,1.551718791031524880e+00,2.453166123680318444e-02
1.439371346002303653e+04,1.551718791031524880e+00,2.477245742045686497e-02
1.464507667520906944e+04,1.551718791031524880e+00,2.486941064924796940e-02
1.490082954745782808e+04,1.551718791031524880e+00,2.482695647701796751e-02
1.516104873511852566e+04,1.551718791031524880e+00,2.473751993567133156e-02
1.542581223525598762e+04,1.551718791031524880e+00,2.464473270189319540e-02
1.569519940702922395e+04,1.551718791031524880e+00,2.457475542630377027e-02
1.596929099547817532e+04,1.551718791031524880e+00,2.458192413015129058e-02
1.624816915572593280e+04,1.551718791031524880e+00,2.471547487852234284e-02
1.653191747760361977e+04,1.551718791031524880e+00,2.485199705511508331e-02
1.682062101070521021e+04,1.551718791031524880e+00,2.499114754609173261e-02
1.711436628988001394e+04,1.551718791031524880e+00,2.513270928476056543e-02
1.741324136117025409e+04,1.551718791031524880e+00,2.527673808433032396e-02
1.771733580820164934e+04,1.551718791031524880e+00,2.542328941171183299e-02
1.802674077903486977e+04,1.551718791031524880e+00,2.557240874069655751e-02
1.834154901348586282e+04,1.551718791031524880e+00,2.572280904379985883e-02
1.866185487092332914e+04,1.551718791031524880e+00,2.584475704243868049e-02
1.898775435855165051e+04,1.551718791031524880e+00,2.590299137434458332e-02
1.931934516018766590e+04,1.551718791031524880e+00,2.590311218547561301e-02
1.965672666554005264e+04,1.551718791031524880e+00,2.589977773095087851e-02
2.000000000000000364e+04,1.551718791031524880e+00,2.589639368839098330e-02
2.034926805495213193e+04,1.551718791031524880e+00,2.589306270928979151e-02
2.070463551861475935e+04,1.551718791031524880e+00,2.589142674895198587e-02
2.106620890741874246e+04,1.551718791031524880e+00,2.589106020507598097e-02
2.143409659793421088e+04,1.551718791031524880e+00,2.589102923950853397e-02
2.180840885935505503e+04,1.551718791031524880e+00,2.589102923950853397e-02
2.218925788655044016e+04,1.551718791031524880e+00,2.588232786007738442e-02
2.257675783369376950e+04,1.551718791031524880e+00,2.576214862375270781e-02
2.297102484847876258e+04,1.551718791031524880e+00,2.552643092645827047e-02
2.337217710693302070e+04,1.551718791031524880e+00,2.527543211741212215e-02
2.378033484883980054e+04,1.551718791031524880e+00,2.502047280588802838e-02
2.419562041377802962e+04,1.551718791031524880e+00,2.479449336656956021e-02
2.461815827779204119e+04,1.551718791031524880e+00,2.483259070141481673e-02
2.504807509070146625e+04,1.551718791031524880e+00,2.510682484460895203e-02
2.548549971406267287e+04,1.551718791031524880e+00,2.542627617231866394e-02
2.593056325979335452e+04,1.551718791031524880e+00,2.575309434415619034e-02
2.638339912947143603e+04,1.551718791031524880e+00,2.607568083448943974e-02
2.684414305432024048e+04,1.551718791031524880e+00,2.621938587956069988e-02
2.731293313589219542e+04,1.551718791031524880e+00,2.577010598618668588e-02
2.778990988746275252e+04,1.551718791031524880e+00,2.522133051325150047e-02
2.827521627614720273e+04,1.551718791031524880e+00,2.466288672041587471e-02
2.876899776575326177e+04,1.551718791031524880e+00,2.410906883850839205e-02
2.927140236038159856e+04,1.551718791031524880e+00,2.372482294255326765e-02
2.978258064878817459e+04,1.551718791031524880e+00,2.346990862944385928e-02
3.030268584952106175e+04,1.551718791031524880e+00,2.322617482725534976e-02
3.083187385684543915e+04,1.551718791031524880e+00,2.297846921362726308e-02
3.137030328747096064e+04,1.551718791031524880e+00,2.272928131464352700e-02
3.191813552809462271e+04,1.551718791031524880e+00,2.249064373683242954e-02
3.247553478377441934e+04,1.551718791031524880e+00,2.226437731622549904e-02
3.304266812714740809e+04,1.551718791031524880e+00,2.203472154332111743e-02
3.361970554850727785e+04,1.551718791031524880e+00,2.180193299047457345e-02
3.420682000675679592e+04,1.551718791031524880e+00,2.158329831613507721e-02
3.480418748124970443e+04,1.551718791031524880e+00,2.147164633473438305e-02
3.541198702453796432e+04,1.551718791031524880e+00,2.143610448339836397e-02
3.603040081604048464e+04,1.551718791031524880e+00,2.141274034337920310e-02
3.665961421664871887e+04,1.551718791031524880e+00,2.138959197009174945e-02
3.729981582428592810e+04,1.551718791031524880e+00,2.135870165478731195e-02
3.795119753043701348e+04,1.551718791031524880e+00,2.112572299418426572e-02
3.861395457766499749e+04,1.551718791031524880e+00,2.064985407541286219e-02
3.928828561813254055e+04,1.551718791031524880e+00,2.012670160706652236e-02
3.997439277314501669e+04,1.551718791031524880e+00,1.959221695461827936e-02
4.067248169373345445e+04,1.551718791031524880e+00,1.906508365649830714e-02
4.138276162229580950e+04,1.551718791031524880e+00,1.865038179711356325e-02
4.210544545531414769e+04,1.551718791031524880e+00,1.830242074291803939e-02
4.284074980716766731e+04,1.551718791031524880e+00,1.795682677756893497e-02
4.358889507505971415e+04,1.551718791031524880e+00,1.760562639816987129e-02
4.435010550507864536e+04,1.551718791031524880e+00,1.725562896368126528e-02
4.512460925941266760e+04,1.551718791031524880e+00,1.697568985714831627e-02
4.591263848473819235e+04,1.551718791031524880e+00,1.673588024241216485e-02
4.671442938180243073e+04,1.551718791031524880e+00,1.649299024407377412e-02
4.753022227622146602e+04,1.551718791031524880e+00,1.624662185868601047e-02
4.836026169051441684e+04,1.551718791031524880e+00,1.602953720830666007e-02
4.920479641739550425e+04,1.551718791031524880e+00,1.590966423053533779e-02
5.006407959434652003e+04,1.551718791031524880e+00,1.583379360610045333e-02
5.093836877949081099e+04,1.551718791031524880e+00,1.575932156012906787e-02
5.182792602879315382e+04,1.551718791031524880e+00,1.568302325516944540e-02
5.273301797460717353e+04,1.551718791031524880e+00,1.559435219628113774e-02
5.365391590559450560e+04,1.551718791031524880e+00,1.545646550080785782e-02
5.459089584804015612e+04,1.551718791031524880e+00,1.528298435406418888e-02
5.554423864858711022e+04,1.551718791031524880e+00,1.510532829089458393e-02
5.651423005841654231e+04,1.551718791031524880e+00,1.492523356709797924e-02
5.750116081889760972e+04,1.551718791031524880e+00,1.477222142792542978e-02
5.850532674873290671e+04,1.551718791031524880e+00,1.483701098631041992e-02
5.952702883262632531e+04,1.551718791031524880e+00,1.500018583671660841e-02
6.056657331149891979e+04,1.551718791031524880e+00,1.517257956646389690e-02
6.162427177428005234e+04,1.551718791031524880e+00,1.534695687503795196e-02
6.270044125130225439e+04,1.551718791031524880e+00,1.548932921301167734e-02
6.379540430932643358e+04,1.551718791031524880e+00,1.540624936301728150e-02
6.490948914822658116e+04,1.551718791031524880e+00,1.522138920809625214e-02
6.604302969936351292e+04,1.551718791031524880e+00,1.502877289710476821e-02
6.719636572567562689e+04,1.551718791031524880e+00,1.483335474644096631e-02
6.836984292351854674e+04,1.551718791031524880e+00,1.465247114378379067e-02
6.956381302628261619e+04,1.551718791031524880e+00,1.456347471050719461e-02
7.077863390981977864e+04,1.551718791031524880e+00,1.451186304756980558e-02
7.201466969971240906e+04,1.551718791031524880e+00,1.446240972917967917e-02
7.327229088041433715e+04,1.551718791031524880e+00,1.441225973594745767e-02
7.455187440629876801e+04,1.551718791031524880e+00,1.437408216396165832e-02
7.585380381464499806e+04,1.551718791031524880e+00,1.445623624044165868e-02
7.717846934059806517e+04,1.551718791031524880e+00,1.457618380189923922e-02
7.852626803413672314e+04,1.551718791031524880e+00,1.469847245358313695e-02
7.989760387908341363e+04,1.551718791031524880e+00,1.482249973452685020e-02
8.129288791419255722e+04,1.551718791031524880e+00,1.493419800596837259e-02
8.271253835635412543e+04,1.551718791031524880e+00,1.499620945843513874e-02
8.415698072594805853e+04,1.551718791031524880e+00,1.503519339655273214e-02
8.562664797438782989e+04,1.551718791031524880e+00,1.507405098941307781e-02
8.712198061389217037e+04,1.551718791031524880e+00,1.511337253808325148e-02
8.864342684952171112e+04,1.551718791031524880e+00,1.514690711841738813e-02
9.019144271352290525e+04,1.551718791031524880e+00,1.515701883325782512e-02
9.176649220201690332e+04,1.551718791031524880e+00,1.515717761459866794e-02
9.336904741407580150e+04,1.551718791031524880e+00,1.515717761459866794e-02
9.499958869322825922e+04,1.551718791031524880e+00,1.515720428783467327e-02
9.665860477143505705e+04,1.551718791031524880e+00,1.516194900111721838e-02
9.834659291558033146e+04,1.551718791031524880e+00,1.518903150606657447e-02
1.000640590765200905e+05,1.551718791031524880e+00,1.522302516398157425e-02
1.018115180407336447e+05,1.551718791031524880e+00,1.525776186248850065e-02
1.035894935846241715e+05,1.551718791031524880e+00,1.529309244247780385e-02
1.053985186315131432e+05,1.551718791031524880e+00,1.532276290968795016e-02
1.072391354113763518e+05,1.551718791031524880e+00,1.532994218427974516e-02
1.091118956233703066e+05,1.551718791031524880e+00,1.533009490580213192e-02
1.110173606011961238e+05,1.551718791031524880e+00,1.533009490580213192e-02
1.129561014813510556e+05,1.551718791031524880e+00,1.533009490580213192e-02
1.149286993743194907e+05,1.551718791031524880e+00,1.533009490580213192e-02
1.169357455387517984e+05,1.551718791031524880e+00,1.533009490580213192e-02
1.189778415586866322e+05,1.551718791031524880e+00,1.533009490580213192e-02
1.210555995238670002e+05,1.551718791031524880e+00,1.533009490580213192e-02
1.231696422132052394e+05,1.551718791031524880e+00,1.533009490580213192e-02
1.253206032814531354e+05,1.551718791031524880e+00,1.533009490580213192e-02
1.275091274491301447e+05,1.551718791031524880e+00,1.533009490580213192e-02
1.297358706957701652e+05,1.551718791031524880e+00,1.533009490580213192e-02
1.320015004565419222e+05,1.551718791031524880e+00,1.533009490580213192e-02
1.343066958223028632e+05,1.551718791031524880e+00,1.533009490580213192e-02
1.366521477431480016e+05,1.551718791031524880e+00,1.533009490580213192e-02
1.390385592355121044e+05,1.551718791031524880e+00,1.533009490580213192e-02
1.414666455928887881e+05,1.551718791031524880e+00,1.533009490580213192e-02
1.439371346002303180e+05,1.551718791031524880e+00,1.533009490580213192e-02
1.464507667520906834e+05,1.551718791031524880e+00,1.533009490580213192e-02
1.490082954745782190e+05,1.551718791031524880e+00,1.533009490580213192e-02
1.516104873511852347e+05,1.551718791031524880e+00,1.533009490580213192e-02
1.542581223525598762e+05,1.551718791031524880e+00,1.533009490580213192e-02
1.569519940702921594e+05,1.551718791031524880e+00,1.533009490580213192e-02
1.596929099547817605e+05,1.551718791031524880e+00,1.533009490580213192e-02
1.624816915572593571e+05,1.551718791031524880e+00,1.533009490580213192e-02
1.653191747760362632e+05,1.551718791031524880e+00,1.533009490580213192e-02
1.682062101070521167e+05,1.551718791031524880e+00,1.533009490580213192e-02
1.711436628988000739e+05,1.551718791031524880e+00,1.533009490580213192e-02
1.741324136117025628e+05,1.551718791031524880e+00,1.533009490580213192e-02
1.771733580820164643e+05,1.551718791031524880e+00,1.533009490580213192e-02
1.802674077903486032e+05,1.551718791031524880e+00,1.533009490580213192e-02
1.834154901348586427e+05,1.551718791031524880e+00,1.533009490580213192e-02
1.866185487092332914e+05,1.551718791031524880e+00,1.533009490580213192e-02
1.898775435855164251e+05,1.551718791031524880e+00,1.533009490580213192e-02
1.931934516018766735e+05,1.551718791031524880e+00,1.533009490580213192e-02
1.965672666554004245e+05,1.551718791031524880e+00,1.533009490580213192e-02
2.000000000000000291e+05,1.551718791031524880e+00,1.533009490580213192e-02

File: data/refractive_indices/indigo2008.csv
wavelength,n,k
3.800000000000000000e+02,nan,nan
3.821105527638191006e+02,nan,nan
3.842211055276382012e+02,nan,nan
3.863316582914573019e+02,nan,nan
3.884422110552764025e+02,nan,nan
3.905527638190955031e+02,nan,nan
3.926633165829145469e+02,nan,nan
3.947738693467336475e+02,nan,nan
3.968844221105527481e+02,nan,nan
3.989949748743718487e+02,nan,nan
4.011055276381909493e+02,1.617149199746616306e+00,7.415652078877777581e-04
4.032160804020100500e+02,1.616080089016679988e+00,7.427674291154317448e-04
4.053266331658291506e+02,1.615014663504088510e+00,7.449982902951720947e-04
4.074371859296482512e+02,1.613952733587634247e+00,7.482620114821497302e-04
4.095477386934673518e+02,1.612894121466367015e+00,7.525668198263653005e-04
4.116582914572864524e+02,1.611919583851503468e+00,7.579017526526092433e-04
4.137688442211054962e+02,1.610970127169447652e+00,7.642987342571913503e-04
4.158793969849245968e+02,1.610023537094942725e+00,7.717834136699842874e-04
4.179899497487436975e+02,1.609079677229990901e+00,7.803788457441939450e-04
4.201005025125627981e+02,1.608140222942328501e+00,7.901113375426813308e-04
4.222110552763818987e+02,1.607239302190702102e+00,8.010052687095620128e-04
4.243216080402009993e+02,1.606340764595223236e+00,8.130993570833626232e-04
4.264321608040200999e+02,1.605444510445596773e+00,8.264301229425690624e-04
4.285427135678392006e+02,1.604550448893835135e+00,8.410371851958293662e-04
4.306532663316583012e+02,1.603688446465641571e+00,8.569510434193758439e-04
4.327638190954774018e+02,1.602895298981338534e+00,8.742007783712111256e-04
4.348743718592965024e+02,1.602104138410326728e+00,8.928602771404599812e-04
4.369849246231156030e+02,1.601314909013575871e+00,9.129795076900249634e-04
4.390954773869346468e+02,1.600527564098582767e+00,9.346104778388649370e-04
4.412060301507537474e+02,1.599787756427670793e+00,9.577832105780883067e-04
4.433165829145728480e+02,1.599084043747523332e+00,9.825567291554546459e-04
4.454271356783919487e+02,1.598382141697580305e+00,1.009004082366473862e-03
4.475376884422110493e+02,1.597682040883494192e+00,1.037181514944652758e-03
4.496482412060301499e+02,1.596983741674813162e+00,1.067145220971119687e-03
4.517587939698492505e+02,1.596325843289791324e+00,1.098933007505607535e-03
4.538693467336683511e+02,1.595677500177685948e+00,1.132611575871949900e-03
4.559798994974873949e+02,1.595031025270684299e+00,1.168236517017373155e-03
4.580904522613064955e+02,1.594386458940067808e+00,1.205857329392918823e-03
4.602010050251255961e+02,1.593741245051695232e+00,1.245522251630435664e-03
4.623115577889446968e+02,1.593073285982771869e+00,1.287292739341096151e-03
4.644221105527637974e+02,1.592407414005332589e+00,1.331184708065003778e-03
4.665326633165828980e+02,1.591743709487776659e+00,1.377228505733792824e-03
4.686432160804019986e+02,1.591082262239384315e+00,1.425447329234082747e-03
4.707537688442210992e+02,1.590462281590073745e+00,1.475819967086951495e-03
4.728643216080401999e+02,1.589915170933120070e+00,1.528318324098180015e-03
4.749748743718593005e+02,1.589370649941379998e+00,1.583000652983037422e-03
4.770854271356784011e+02,1.588828840592885205e+00,1.639851011051952001e-03
4.791959798994975017e+02,1.588289871169194178e+00,1.698841289122274929e-03
4.813065326633166023e+02,1.587790387149276450e+00,1.759895046378941522e-03
4.834170854271357030e+02,1.587316487367235185e+00,1.822966785938123909e-03
4.855276381909547467e+02,1.586845844366655989e+00,1.888007069882351781e-03
4.876381909547738474e+02,1.586378600101397751e+00,1.954930142151188512e-03
4.897487437185929480e+02,1.585914896594851964e+00,2.023634123091389795e-03
4.918592964824120486e+02,1.585453018281052673e+00,2.093993697710395691e-03
4.939698492462311492e+02,1.584994707518764923e+00,2.165879528735656714e-03
4.960804020100502498e+02,1.584540347345270161e+00,2.239140016222401601e-03
4.981909547738693504e+02,1.584090063083357869e+00,2.313605515453457523e-03
5.003015075376884511e+02,1.583646680348956837e+00,2.389087490944817593e-03
5.024120603015074948e+02,1.583223850920601805e+00,2.465371932593194999e-03
5.045226130653265955e+02,1.582805413229496860e+00,2.542250939088911473e-03
5.066331658291456961e+02,1.582391445325791013e+00,2.619490484930918697e-03
5.087437185929647967e+02,1.581982008604805090e+00,2.696842574546052737e-03
5.108542713567838973e+02,1.581599322321060708e+00,2.774004252365135353e-03
5.129648241206029979e+02,1.581253845555805393e+00,2.850680038400784690e-03
5.150753768844220986e+02,1.580912966512906248e+00,2.926649373021031949e-03
5.171859296482411992e+02,1.580576661961994089e+00,3.001623713162582079e-03
5.192964824120602998e+02,1.580244883929480704e+00,3.075309276209432091e-03
5.214070351758794004e+02,1.579944250686629692e+00,3.147354825399380131e-03
5.235175879396985010e+02,1.579661315115299391e+00,3.217487570861197500e-03
5.256281407035176017e+02,1.579382602788101941e+00,3.285439503735107254e-03
5.277386934673367023e+02,1.579107957616576963e+00,3.350920975434550260e-03
5.298492462311558029e+02,1.578837195637386337e+00,3.413650195259488544e-03
5.319597989949747898e+02,1.578529015903992194e+00,3.473444536143421770e-03
5.340703517587940041e+02,1.578221109789918586e+00,3.529968066050413918e-03
5.361809045226129911e+02,1.577916373052337118e+00,3.582972954317674603e-03
5.382914572864322054e+02,1.577614515302660614e+00,3.632237418231131117e-03
5.404020100502511923e+02,1.577324452616799100e+00,3.677540706564926334e-03
5.425125628140704066e+02,1.577075845764688955e+00,3.718637855104919929e-03
5.446231155778893935e+02,1.576829106867277730e+00,3.755470365615272334e-03
5.467336683417084942e+02,1.576583860296425721e+00,3.787920900858965292e-03
5.488442211055275948e+02,1.576339714582323914e+00,3.815904067360824121e-03
5.509547738693466954e+02,1.576094359002322642e+00,3.839377823133218858e-03
5.530653266331657960e+02,1.575846977313480224e+00,3.858328513581606341e-03
5.551758793969848966e+02,1.575599454205744321e+00,3.872766358552966540e-03
5.572864321608039972e+02,1.575351362604368255e+00,3.882751611061106486e-03
5.593969849246230979e+02,1.575102274229611465e+00,3.888384354644813020e-03
5.615075376884421985e+02,1.574898403675814462e+00,3.889690289340508918e-03
5.636180904522612991e+02,1.574711342898216015e+00,3.886921044495698137e-03
5.657286432160803997e+02,1.574522023750927202e+00,3.880347591480205662e-03
5.678391959798995003e+02,1.574330047618191175e+00,3.870237285735318548e-03
5.699497487437186010e+02,1.574135032318735972e+00,3.856900128546741739e-03
5.720603015075377016e+02,1.573967455503363810e+00,3.840603327823022793e-03
5.741708542713568022e+02,1.573796891229195527e+00,3.821826364879132940e-03
5.762814070351759028e+02,1.573622278569122512e+00,3.801009151022060033e-03
5.783919597989950034e+02,1.573443341917447169e+00,3.778631372822496576e-03
5.805025125628139904e+02,1.573261849355407360e+00,3.755209096245425496e-03
5.826130653266332047e+02,1.573082018958866568e+00,3.731292947932049464e-03
5.847236180904521916e+02,1.572897286798173866e+00,3.707498055141206748e-03
5.868341708542714059e+02,1.572707562265649894e+00,3.684460877492919985e-03
5.889447236180903928e+02,1.572512816309058925e+00,3.662851954928872042e-03
5.910552763819094935e+02,1.572308876452089832e+00,3.643373700276781538e-03
5.931658291457285941e+02,1.572095858297193338e+00,3.626752973187310266e-03
5.952763819095476947e+02,1.571878173508987508e+00,3.613735389334331131e-03
5.973869346733667953e+02,1.571656113674034128e+00,3.605080397927697394e-03
5.994974874371858959e+02,1.571430070214157704e+00,3.601550578311866514e-03
6.016080402010049966e+02,1.571165238134992093e+00,3.603995698650294330e-03
6.037185929648240972e+02,1.570886499526721769e+00,3.613083338148765505e-03
6.058291457286431978e+02,1.570605618236821321e+00,3.629479495909737011e-03
6.079396984924622984e+02,1.570323448663613286e+00,3.653824453012420939e-03
6.100502512562813990e+02,1.570043275844269504e+00,3.686677136650230811e-03
6.121608040201004997e+02,1.569858481620610258e+00,3.728276931989978234e-03
6.142713567839196003e+02,1.569675695739853882e+00,3.779195688849956193e-03
6.163819095477387009e+02,1.569496236999362582e+00,3.839631255063827298e-03
6.184924623115578015e+02,1.569321513094827036e+00,3.909611476843798290e-03
6.206030150753769021e+02,1.569134341285567169e+00,3.989019629548717742e-03
6.227135678391960028e+02,1.568908250576130259e+00,4.077553885103083094e-03
6.248241206030149897e+02,1.568691415288668622e+00,4.174484927304242948e-03
6.269346733668342040e+02,1.568485337825157089e+00,4.278958097081049169e-03
6.290452261306531909e+02,1.568291453348682696e+00,4.389867577020359866e-03
6.311557788944724052e+02,1.568169918764023896e+00,4.505683455249883708e-03
6.332663316582913922e+02,1.568111663893235974e+00,4.624825488351311589e-03
6.353768844221104928e+02,1.568069046650383935e+00,4.745611954840846421e-03
6.374874371859295934e+02,1.568042779581508839e+00,4.866025947818788250e-03
6.395979899497486940e+02,1.568033287495899986e+00,4.983892066094543216e-03
6.417085427135677946e+02,1.567936675647445766e+00,5.097256593215552731e-03
6.438190954773868953e+02,1.567832245859360096e+00,5.203531397759468546e-03
6.459296482412059959e+02,1.567743864892992445e+00,5.300288840904416633e-03
6.480402010050250965e+02,1.567670558451212726e+00,5.385240389824148127e-03
6.501507537688441971e+02,1.567619862212145332e+00,5.456193724179742889e-03
6.522613065326632977e+02,1.567696545756462223e+00,5.510803341375468574e-03
6.543718592964823983e+02,1.567783270474561785e+00,5.547750307008440102e-03
6.564824120603014990e+02,1.567877781503880241e+00,5.565624918728521130e-03
6.585929648241205996e+02,1.567977613932016512e+00,5.563367604217761379e-03
6.607035175879397002e+02,1.568051402636116975e+00,5.540405651360895758e-03
6.628140703517588008e+02,1.568067719023680695e+00,5.496567941625732194e-03
6.649246231155777878e+02,1.568081377482756666e+00,5.431785556149396239e-03
6.670351758793970021e+02,1.568089742103644602e+00,5.346602594292055449e-03
6.691457286432159890e+02,1.568090308540857070e+00,5.241949349258053122e-03
6.712562814070352033e+02,1.568163365993166414e+00,5.118842722400570970e-03
6.733668341708541902e+02,1.568280397147226557e+00,4.978982679538863400e-03
6.754773869346734045e+02,1.568383463523322252e+00,4.824412408105315311e-03
6.775879396984923915e+02,1.568471127492558015e+00,4.657188256655413541e-03
6.796984924623116058e+02,1.568542298677042979e+00,4.479503671534217253e-03
6.818090452261305927e+02,1.568520584953520869e+00,4.293833248740937941e-03
6.839195979899496933e+02,1.568468659592772818e+00,4.102263915512170504e-03
6.860301507537687939e+02,1.568399082553115109e+00,3.906993351449706241e-03
6.881407035175878946e+02,1.568312115157001640e+00,3.710158652279417837e-03
6.902512562814069952e+02,1.568205546456982846e+00,3.513762883969817185e-03
6.923618090452260958e+02,1.568062548228922326e+00,3.319666562131104882e-03
6.944723618090451964e+02,1.567904462941882571e+00,3.129431625813084306e-03
6.965829145728642970e+02,1.567732425684155384e+00,2.944452741376926610e-03
6.986934673366833977e+02,1.567547682797012731e+00,2.765894567978743543e-03
7.008040201005024983e+02,1.567383569014865641e+00,2.594638371128307145e-03
7.029145728643215989e+02,1.567261444964535233e+00,2.431372920423369253e-03
7.050251256281406995e+02,1.567130622844558729e+00,2.276685809207483219e-03
7.071356783919598001e+02,1.566992410328069019e+00,2.130878424370882297e-03
7.092462311557787871e+02,1.566848055713403687e+00,1.994077677220871744e-03
7.113567839195980014e+02,1.566643335837824447e+00,1.866323991181919988e-03
7.134673366834169883e+02,1.566403940812736373e+00,1.747424191911288970e-03
7.155778894472362026e+02,1.566161618750915308e+00,1.637082528986534688e-03
7.176884422110551895e+02,1.565917239542334638e+00,1.534959634352107754e-03
7.197989949748744039e+02,1.565671566638690226e+00,1.440654656152410380e-03
7.219095477386933908e+02,1.565453788299292937e+00,1.353697290481858245e-03
7.240201005025126051e+02,1.565238941813311691e+00,1.273645484223767752e-03
7.261306532663315920e+02,1.565024491867332834e+00,1.200021013196916550e-03
7.282412060301508063e+02,1.564810821338082025e+00,1.132342844621063568e-03
7.303517587939697933e+02,1.564616108579099496e+00,1.070127909648229498e-03
7.324623115577888939e+02,1.564512085356067006e+00,1.012879603061313076e-03
7.345728643216079945e+02,1.564409578950745727e+00,9.602263646714829029e-04
7.366834170854270951e+02,1.564308720146267540e+00,9.117606695335789269e-04
7.387939698492461957e+02,1.564209597561469600e+00,8.671029783492576392e-04
7.409045226130652964e+02,1.564091535115426090e+00,8.259100285261439158e-04
7.430150753768843970e+02,1.563947645113327178e+00,7.878609681584462440e-04
7.451256281407034976e+02,1.563805568416822611e+00,7.526522390416133567e-04
7.472361809045225982e+02,1.563665289454089891e+00,7.200178390727886681e-04
7.493467336683416988e+02,1.563526778825429231e+00,6.897172725292774215e-04
7.514572864321607994e+02,1.563411782342646328e+00,6.615250103306818865e-04
7.535678391959797864e+02,1.563308235125090873e+00,6.352518884876946379e-04
7.556783919597990007e+02,1.563206319178654491e+00,6.107269676666832398e-04
7.577889447236179876e+02,1.563105978849156585e+00,5.877933015406899614e-04
7.598994974874372019e+02,1.563007156736693437e+00,5.663102535660196257e-04
7.620100502512561889e+02,1.562809614156539517e+00,5.461975965365912849e-04
7.641206030150754032e+02,1.562608458619471952e+00,5.272964207425054122e-04
7.662311557788943901e+02,1.562408642512523649e+00,5.095033015918307368e-04
7.683417085427136044e+02,1.562210110756198533e+00,4.927274987443694670e-04
7.704522613065325913e+02,1.561982151053244339e+00,4.768957098445019923e-04
7.725628140703518056e+02,1.561642949991653762e+00,4.619548927834883482e-04
7.746733668341707926e+02,1.561304871567699593e+00,4.478076372396036313e-04
7.767839195979898932e+02,1.560967868940568382e+00,4.343943523400809956e-04
7.788944723618089938e+02,1.560631897426589587e+00,4.216611203747311657e-04
7.810050251256280944e+02,1.560484299239227823e+00,4.095129818402378072e-04
7.831155778894471950e+02,1.560543786862492732e+00,3.979052290783994172e-04
7.852261306532662957e+02,1.560604203193575179e+00,3.868493480856176575e-04
7.873366834170853963e+02,1.560665511094201818e+00,3.763081406359729763e-04
7.894472361809044969e+02,1.560727675325905173e+00,3.662476343167958039e-04
7.915577889447235975e+02,1.560566975842093473e+00,3.566835609558526780e-04
7.936683417085426981e+02,1.560327683115329878e+00,3.475541445769755812e-04
7.957788944723617988e+02,1.560089138357247274e+00,3.388163583793947671e-04
7.978894472361807857e+02,1.559851313435670628e+00,3.304463543165641801e-04
8.000000000000000000e+02,1.559614181648182329e+00,3.224221626233189425e-04
